Repository: DarthBurnsey/BiologicCyclerDataAnalyzer

# LIB Anode Ontology Reconciliation

- Source workbook: `/Volumes/2TB SSD/Anode Formulations 2024-25.xlsx`
- Legacy database: `/Users/bradyburns/Projects/CellScope/cellscope.db`

## Counts

- Parent batches: 40
- Variant batches: 17
- Materials: 18
- Review items: 4
- Mismatch items: 9

## What Needs Attention

- Confirm workbook fields that are still blank, ambiguous, or split across multiple candidate values.
- Review legacy-only experiment rows that do not map back to a workbook sheet.
- Resolve real disagreements where workbook measurements and legacy experiment data both exist.

## Files

- `ontology_import_preview.json`: full preview payload
- `ontology_import_issues.csv`: flattened review + mismatch issues
- `ontology_import_parent_batches.json`: parent batch preview
- `ontology_import_variant_batches.json`: variant batch preview
- `ontology_import_cell_builds.json`: proposed cell-build lineage preview

File: docs/reconciliation/lib-anode-ontology-review-2026-03-24/ontology_import_cell_builds.json
[
  {
    "build_name": "Cell 1",
    "chemistry": "LIB anode half-cell",
    "form_factor": null,
    "build_date": "2025-11-06",
    "status": "testing",
    "notes": "Test SiC (beta) without addition of Si NPs in a conservative Gr anode. Utilize Super P as the conductive for baseline.\nuncal, LiTFSI + 10% FEC",
    "legacy_project_id": 4,
    "legacy_experiment_id": 68,
    "legacy_cell_id": null,
    "legacy_test_number": "Cell 1",
    "metadata_json": {
      "legacy_project_name": "LIB Anodes",
      "legacy_cell_name": "T32",
      "legacy_test_number": "Cell 1",
      "electrolyte": "1M LiTFSI 3:7 +10% FEC",
      "separator": "2+12+2 CCS",
      "substrate": "Copper",
      "loading": 13.32,
      "active_material_pct": 91.5,
      "source_batch_name": "T32",
      "tracking_date": "2025-10-23"
    },
    "source_batch_name": "T32"
  },
  {
    "build_name": "Cell 2",
    "chemistry": "LIB anode half-cell",
    "form_factor": null,
    "build_date": "2025-09-24",
    "status": "testing",
    "notes": "Testing of Cx(e) with pure graphite anode for baseline understanding. Uncalendared. Comparison against T27b, note the electrode quality was poor due to vacuum box transfer.",
    "legacy_project_id": 4,
    "legacy_experiment_id": 53,
    "legacy_cell_id": null,
    "legacy_test_number": "Cell 2",
    "metadata_json": {
      "legacy_project_name": "LIB Anodes",
      "legacy_cell_name": "T27c - repaired",
      "legacy_test_number": "Cell 2",
      "electrolyte": "1M LiTFSI 3:7 +10% FEC",
      "separator": "2+12+2 CCS",
      "substrate": "Copper",
      "loading": 20.0,
      "active_material_pct": 90.0,
      "source_batch_name": "T27c",
      "tracking_date": null
    },
    "source_batch_name": "T27c"
  },
  {
    "build_name": "Cell 2",
    "chemistry": "LIB anode half-cell",
    "form_factor": null,
    "build_date": "2025-11-06",
    "status": "testing",
    "notes": "Test SiC (beta) without addition of Si NPs in a conservative Gr anode. Utilize Super P as the conductive for baseline.\nuncal, LiTFSI + 10% FEC",
    "legacy_project_id": 4,
    "legacy_experiment_id": 68,
    "legacy_cell_id": null,
    "legacy_test_number": "Cell 2",
    "metadata_json": {
      "legacy_project_name": "LIB Anodes",
      "legacy_cell_name": "T32",
      "legacy_test_number": "Cell 2",
      "electrolyte": "1M LiTFSI 3:7 +10% FEC",
      "separator": "2+12+2 CCS",
      "substrate": "Copper",
      "loading": 13.32,
      "active_material_pct": 91.5,
      "source_batch_name": "T32",
      "tracking_date": "2025-10-23"
    },
    "source_batch_name": "T32"
  },
  {
    "build_name": "Cell 3",
    "chemistry": "LIB anode half-cell",
    "form_factor": null,
    "build_date": "2025-09-24",
    "status": "testing",
    "notes": "Testing of Cx(e) with pure graphite anode for baseline understanding. Uncalendared. Comparison against T27b, note the electrode quality was poor due to vacuum box transfer.",
    "legacy_project_id": 4,
    "legacy_experiment_id": 53,
    "legacy_cell_id": null,
    "legacy_test_number": "Cell 3",
    "metadata_json": {
      "legacy_project_name": "LIB Anodes",
      "legacy_cell_name": "T27c - repaired",
      "legacy_test_number": "Cell 3",
      "electrolyte": "1M LiTFSI 3:7 +10% FEC",
      "separator": "2+12+2 CCS",
      "substrate": "Copper",
      "loading": 20.0,
      "active_material_pct": 90.0,
      "source_batch_name": "T27c",
      "tracking_date": null
    },
    "source_batch_name": "T27c"
  },
  {
    "build_name": "Cell 3",
    "chemistry": "LIB anode half-cell",
    "form_factor": null,
    "build_date": "2025-11-06",
    "status": "testing",
    "notes": "Test SiC (beta) without addition of Si NPs in a conservative Gr anode. Utilize Super P as the conductive for baseline.\nuncal, LiTFSI + 10% FEC",
    "legacy_project_id": 4,
    "legacy_experiment_id": 68,
    "legacy_cell_id": null,
    "legacy_test_number": "Cell 3",
    "metadata_json": {
      "legacy_project_name": "LIB Anodes",
      "legacy_cell_name": "T32",
      "legacy_test_number": "Cell 3",
      "electrolyte": "1M LiTFSI 3:7 +10% FEC",
      "separator": "2+12+2 CCS",
      "substrate": "Copper",
      "loading": 13.32,
      "active_material_pct": 91.5,
      "source_batch_name": "T32",
      "tracking_date": "2025-10-23"
    },
    "source_batch_name": "T32"
  },
  {
    "build_name": "T16a i",
    "chemistry": "LIB anode half-cell",
    "form_factor": null,
    "build_date": "2025-07-08",
    "status": "testing",
    "notes": "Attempt to increase the portion of graphite to help stabilize the anode.",
    "legacy_project_id": 4,
    "legacy_experiment_id": 19,
    "legacy_cell_id": null,
    "legacy_test_number": "T16a i",
    "metadata_json": {
      "legacy_project_name": "LIB Anodes",
      "legacy_cell_name": "T16a ",
      "legacy_test_number": "T16a i",
      "electrolyte": "1M LiTFSI 3:7 +10% FEC",
      "separator": "25um PP",
      "substrate": "Copper",
      "loading": 10.1,
      "active_material_pct": 70.0,
      "source_batch_name": "T16a",
      "tracking_date": null
    },
    "source_batch_name": "T16a"
  },
  {
    "build_name": "T16a ii",
    "chemistry": "LIB anode half-cell",
    "form_factor": null,
    "build_date": "2025-07-08",
    "status": "testing",
    "notes": "Attempt to increase the portion of graphite to help stabilize the anode.",
    "legacy_project_id": 4,
    "legacy_experiment_id": 19,
    "legacy_cell_id": null,
    "legacy_test_number": "T16a ii",
    "metadata_json": {
      "legacy_project_name": "LIB Anodes",
      "legacy_cell_name": "T16a ",
      "legacy_test_number": "T16a ii",
      "electrolyte": "1M LiTFSI 3:7 +10% FEC",
      "separator": "25um PP",
      "substrate": "Copper",
      "loading": 10.1,
      "active_material_pct": 70.0,
      "source_batch_name": "T16a",
      "tracking_date": null
    },
    "source_batch_name": "T16a"
  },
  {
    "build_name": "T16a iii",
    "chemistry": "LIB anode half-cell",
    "form_factor": null,
    "build_date": "2025-07-08",
    "status": "testing",
    "notes": "Attempt to increase the portion of graphite to help stabilize the anode.",
    "legacy_project_id": 4,
    "legacy_experiment_id": 19,
    "legacy_cell_id": null,
    "legacy_test_number": "T16a iii",
    "metadata_json": {
      "legacy_project_name": "LIB Anodes",
      "legacy_cell_name": "T16a ",
      "legacy_test_number": "T16a iii",
      "electrolyte": "1M LiTFSI 3:7 +10% FEC",
      "separator": "25um PP",
      "substrate": "Copper",
      "loading": 10.1,
      "active_material_pct": 70.0,
      "source_batch_name": "T16a",
      "tracking_date": null
    },
    "source_batch_name": "T16a"
  },
  {
    "build_name": "T18 B2 i",
    "chemistry": "LIB anode half-cell",
    "form_factor": null,
    "build_date": "2025-07-21",
    "status": "testing",
    "notes": "Experiment used to train Lui/Kaitlyn. Altering graphite/silicon ratio to find optimal balance. \n\nNote: protocol was adjusted and updated after 8-10 cycles, voltage cutoffs were incorrect.",
    "legacy_project_id": 4,
    "legacy_experiment_id": 20,
    "legacy_cell_id": null,
    "legacy_test_number": "T18 B2 i",
    "metadata_json": {
      "legacy_project_name": "LIB Anodes",
      "legacy_cell_name": "T18 B2",
      "legacy_test_number": "T18 B2 i",
      "electrolyte": "1M LiTFSI 3:7 +10% FEC",
      "separator": "2+12+2 CCS",
      "substrate": "Copper",
      "loading": 13.33,
      "active_material_pct": 89.0,
      "source_batch_name": "T18 B2",
      "tracking_date": null
    },
    "source_batch_name": "T18 B2"
  },
  {
    "build_name": "T18 B2 ii",
    "chemistry": "LIB anode half-cell",
    "form_factor": null,
    "build_date": "2025-07-21",
    "status": "testing",
    "notes": "Experiment used to train Lui/Kaitlyn. Altering graphite/silicon ratio to find optimal balance. \n\nNote: protocol was adjusted and updated after 8-10 cycles, voltage cutoffs were incorrect.",
    "legacy_project_id": 4,
    "legacy_experiment_id": 20,
    "legacy_cell_id": null,
    "legacy_test_number": "T18 B2 ii",
    "metadata_json": {
      "legacy_project_name": "LIB Anodes",
      "legacy_cell_name": "T18 B2",
      "legacy_test_number": "T18 B2 ii",
      "electrolyte": "1M LiTFSI 3:7 +10% FEC",
      "separator": "2+12+2 CCS",
      "substrate": "Copper",
      "loading": 13.33,
      "active_material_pct": 89.0,
      "source_batch_name": "T18 B2",
      "tracking_date": null
    },
    "source_batch_name": "T18 B2"
  },
  {
    "build_name": "T19 B2 i",
    "chemistry": "LIB anode half-cell",
    "form_factor": null,
    "build_date": "2025-07-21",
    "status": "testing",
    "notes": "Experiment used to train Lui/Kaitlyn. Altering graphite/silicon ratio to find optimal balance.",
    "legacy_project_id": 4,
    "legacy_experiment_id": 21,
    "legacy_cell_id": null,
    "legacy_test_number": "T19 B2 i",
    "metadata_json": {
      "legacy_project_name": "LIB Anodes",
      "legacy_cell_name": "T19 B2",
      "legacy_test_number": "T19 B2 i",
      "electrolyte": "1M LiPF6 1:1:1",
      "separator": "2+12+2 CCS",
      "substrate": "Copper",
      "loading": 8.57,
      "active_material_pct": 83.0,
      "source_batch_name": "T19 B2",
      "tracking_date": null
    },
    "source_batch_name": "T19 B2"
  },
  {
    "build_name": "T19 B2 ii",
    "chemistry": "LIB anode half-cell",
    "form_factor": null,
    "build_date": "2025-07-21",
    "status": "testing",
    "notes": "Experiment used to train Lui/Kaitlyn. Altering graphite/silicon ratio to find optimal balance.",
    "legacy_project_id": 4,
    "legacy_experiment_id": 21,
    "legacy_cell_id": null,
    "legacy_test_number": "T19 B2 ii",
    "metadata_json": {
      "legacy_project_name": "LIB Anodes",
      "legacy_cell_name": "T19 B2",
      "legacy_test_number": "T19 B2 ii",
      "electrolyte": "1M LiPF6 1:1:1",
      "separator": "2+12+2 CCS",
      "substrate": "Copper",
      "loading": 8.57,
      "active_material_pct": 83.0,
      "source_batch_name": "T19 B2",
      "tracking_date": null
    },
    "source_batch_name": "T19 B2"
  },
  {
    "build_name": "T19 B2 iii",
    "chemistry": "LIB anode half-cell",
    "form_factor": null,
    "build_date": "2025-07-21",
    "status": "testing",
    "notes": "Experiment used to train Lui/Kaitlyn. Altering graphite/silicon ratio to find optimal balance.",
    "legacy_project_id": 4,
    "legacy_experiment_id": 21,
    "legacy_cell_id": null,
    "legacy_test_number": "T19 B2 iii",
    "metadata_json": {
      "legacy_project_name": "LIB Anodes",
      "legacy_cell_name": "T19 B2",
      "legacy_test_number": "T19 B2 iii",
      "electrolyte": "1M LiTFSI 3:7 +10% FEC",
      "separator": "2+12+2 CCS",
      "substrate": "Copper",
      "loading": 8.57,
      "active_material_pct": 83.0,
      "source_batch_name": "T19 B2",
      "tracking_date": null
    },
    "source_batch_name": "T19 B2"
  },
  {
    "build_name": "T20 B2 i",
    "chemistry": "LIB anode half-cell",
    "form_factor": null,
    "build_date": "2025-07-24",
    "status": "testing",
    "notes": "Repeat of T18 with Super P for comparison.",
    "legacy_project_id": 4,
    "legacy_experiment_id": 22,
    "legacy_cell_id": null,
    "legacy_test_number": "T20 B2 i",
    "metadata_json": {
      "legacy_project_name": "LIB Anodes",
      "legacy_cell_name": "T20 B2",
      "legacy_test_number": "T20 B2 i",
      "electrolyte": "1M LiTFSI 3:7 +10% FEC",
      "separator": "2+12+2 CCS",
      "substrate": "Copper",
      "loading": 10.53,
      "active_material_pct": 89.0,
      "source_batch_name": "T20 B2",
      "tracking_date": null
    },
    "source_batch_name": "T20 B2"
  },
  {
    "build_name": "T20 B2 ii",
    "chemistry": "LIB anode half-cell",
    "form_factor": null,
    "build_date": "2025-07-24",
    "status": "testing",
    "notes": "Repeat of T18 with Super P for comparison.",
    "legacy_project_id": 4,
    "legacy_experiment_id": 22,
    "legacy_cell_id": null,
    "legacy_test_number": "T20 B2 ii",
    "metadata_json": {
      "legacy_project_name": "LIB Anodes",
      "legacy_cell_name": "T20 B2",
      "legacy_test_number": "T20 B2 ii",
      "electrolyte": "1M LiTFSI 3:7 +10% FEC",
      "separator": "25um PP",
      "substrate": "Copper",
      "loading": 10.53,
      "active_material_pct": 89.0,
      "source_batch_name": "T20 B2",
      "tracking_date": null
    },
    "source_batch_name": "T20 B2"
  },
  {
    "build_name": "T20 B2 iii",
    "chemistry": "LIB anode half-cell",
    "form_factor": null,
    "build_date": "2025-07-24",
    "status": "testing",
    "notes": "Repeat of T18 with Super P for comparison.",
    "legacy_project_id": 4,
    "legacy_experiment_id": 22,
    "legacy_cell_id": null,
    "legacy_test_number": "T20 B2 iii",
    "metadata_json": {
      "legacy_project_name": "LIB Anodes",
      "legacy_cell_name": "T20 B2",
      "legacy_test_number": "T20 B2 iii",
      "electrolyte": "1M LiTFSI 3:7 +10% FEC",
      "separator": "25um PP",
      "substrate": "Copper",
      "loading": 10.53,
      "active_material_pct": 89.0,
      "source_batch_name": "T20 B2",
      "tracking_date": null
    },
    "source_batch_name": "T20 B2"
  },
  {
    "build_name": "T21 i",
    "chemistry": "LIB anode half-cell",
    "form_factor": null,
    "build_date": "2025-07-24",
    "status": "testing",
    "notes": "Increase Si portion to balance capacity and stability.",
    "legacy_project_id": 4,
    "legacy_experiment_id": 23,
    "legacy_cell_id": null,
    "legacy_test_number": "T21 i",
    "metadata_json": {
      "legacy_project_name": "LIB Anodes",
      "legacy_cell_name": "T21 B2",
      "legacy_test_number": "T21 i",
      "electrolyte": "1M LiTFSI 3:7 +10% FEC",
      "separator": "2+12+2 CCS",
      "substrate": "Copper",
      "loading": 4.4,
      "active_material_pct": 80.0,
      "source_batch_name": "T21 B2",
      "tracking_date": null
    },
    "source_batch_name": "T21 B2"
  },
  {
    "build_name": "T22 i",
    "chemistry": "LIB anode half-cell",
    "form_factor": null,
    "build_date": "2025-09-16",
    "status": "testing",
    "notes": "Anode designed for use with LFP-Si/Gr multi-stack pouch cell.\n-",
    "legacy_project_id": 4,
    "legacy_experiment_id": 34,
    "legacy_cell_id": null,
    "legacy_test_number": "T22 i",
    "metadata_json": {
      "legacy_project_name": "LIB Anodes",
      "legacy_cell_name": "T22",
      "legacy_test_number": "T22 i",
      "electrolyte": "1M LiTFSI 3:7 +10% FEC",
      "separator": "2+12+2 CCS",
      "substrate": "Copper",
      "loading": 13.43,
      "active_material_pct": 90.0,
      "source_batch_name": "T22",
      "tracking_date": "2026-01-22"
    },
    "source_batch_name": "T22"
  },
  {
    "build_name": "T22 ii",
    "chemistry": "LIB anode half-cell",
    "form_factor": null,
    "build_date": "2025-09-16",
    "status": "testing",
    "notes": "Anode designed for use with LFP-Si/Gr multi-stack pouch cell.\n-",
    "legacy_project_id": 4,
    "legacy_experiment_id": 34,
    "legacy_cell_id": null,
    "legacy_test_number": "T22 ii",
    "metadata_json": {
      "legacy_project_name": "LIB Anodes",
      "legacy_cell_name": "T22",
      "legacy_test_number": "T22 ii",
      "electrolyte": "1M LiTFSI 3:7 +10% FEC",
      "separator": "2+12+2 CCS",
      "substrate": "Copper",
      "loading": 13.43,
      "active_material_pct": 90.0,
      "source_batch_name": "T22",
      "tracking_date": "2026-01-22"
    },
    "source_batch_name": "T22"
  },
  {
    "build_name": "T23 i",
    "chemistry": "LIB anode half-cell",
    "form_factor": null,
    "build_date": "2025-08-11",
    "status": "testing",
    "notes": "Attempt to improve adhesion and dispersibility compared to T22 and previous by adding SBR.",
    "legacy_project_id": 4,
    "legacy_experiment_id": 39,
    "legacy_cell_id": null,
    "legacy_test_number": "T23 i",
    "metadata_json": {
      "legacy_project_name": "LIB Anodes",
      "legacy_cell_name": "T23",
      "legacy_test_number": "T23 i",
      "electrolyte": "1M LiTFSI 3:7 +10% FEC",
      "separator": "2+12+2 CCS",
      "substrate": "Copper",
      "loading": 20.3,
      "active_material_pct": 91.0,
      "source_batch_name": "T23",
      "tracking_date": null
    },
    "source_batch_name": "T23"
  },
  {
    "build_name": "T23 ii",
    "chemistry": "LIB anode half-cell",
    "form_factor": null,
    "build_date": "2025-08-11",
    "status": "testing",
    "notes": "Attempt to improve adhesion and dispersibility compared to T22 and previous by adding SBR.",
    "legacy_project_id": 4,
    "legacy_experiment_id": 39,
    "legacy_cell_id": null,
    "legacy_test_number": "T23 ii",
    "metadata_json": {
      "legacy_project_name": "LIB Anodes",
      "legacy_cell_name": "T23",
      "legacy_test_number": "T23 ii",
      "electrolyte": "1M LiTFSI 3:7 +10% FEC",
      "separator": "2+12+2 CCS",
      "substrate": "Copper",
      "loading": 20.3,
      "active_material_pct": 91.0,
      "source_batch_name": "T23",
      "tracking_date": null
    },
    "source_batch_name": "T23"
  },
  {
    "build_name": "T23 iii",
    "chemistry": "LIB anode half-cell",
    "form_factor": null,
    "build_date": "2025-08-11",
    "status": "testing",
    "notes": "Attempt to improve adhesion and dispersibility compared to T22 and previous by adding SBR.",
    "legacy_project_id": 4,
    "legacy_experiment_id": 39,
    "legacy_cell_id": null,
    "legacy_test_number": "T23 iii",
    "metadata_json": {
      "legacy_project_name": "LIB Anodes",
      "legacy_cell_name": "T23",
      "legacy_test_number": "T23 iii",
      "electrolyte": "1M LiTFSI 3:7 +10% FEC",
      "separator": "2+12+2 CCS",
      "substrate": "Copper",
      "loading": 20.3,
      "active_material_pct": 91.0,
      "source_batch_name": "T23",
      "tracking_date": null
    },
    "source_batch_name": "T23"
  },
  {
    "build_name": "T24 i",
    "chemistry": "LIB anode half-cell",
    "form_factor": null,
    "build_date": "2025-08-19",
    "status": "testing",
    "notes": "SiCx200 test.",
    "legacy_project_id": 4,
    "legacy_experiment_id": 92,
    "legacy_cell_id": null,
    "legacy_test_number": "T24 i",
    "metadata_json": {
      "legacy_project_name": "LIB Anodes",
      "legacy_cell_name": "T24",
      "legacy_test_number": "T24 i",
      "electrolyte": "1M LiPF6 1:1:1",
      "separator": "25um PP",
      "substrate": "Copper",
      "loading": 9.63,
      "active_material_pct": 90.0,
      "source_batch_name": "T24",
      "tracking_date": "2025-08-19"
    },
    "source_batch_name": "T24"
  },
  {
    "build_name": "T24 ii",
    "chemistry": "LIB anode half-cell",
    "form_factor": null,
    "build_date": "2025-08-19",
    "status": "testing",
    "notes": "SiCx200 test.",
    "legacy_project_id": 4,
    "legacy_experiment_id": 92,
    "legacy_cell_id": null,
    "legacy_test_number": "T24 ii",
    "metadata_json": {
      "legacy_project_name": "LIB Anodes",
      "legacy_cell_name": "T24",
      "legacy_test_number": "T24 ii",
      "electrolyte": "1M LiPF6 1:1:1",
      "separator": "25um PP",
      "substrate": "Copper",
      "loading": 9.63,
      "active_material_pct": 90.0,
      "source_batch_name": "T24",
      "tracking_date": "2025-08-19"
    },
    "source_batch_name": "T24"
  },
  {
    "build_name": "T24 iii",
    "chemistry": "LIB anode half-cell",
    "form_factor": null,
    "build_date": "2025-08-19",
    "status": "testing",
    "notes": "SiCx200 test.",
    "legacy_project_id": 4,
    "legacy_experiment_id": 92,
    "legacy_cell_id": null,
    "legacy_test_number": "T24 iii",
    "metadata_json": {
      "legacy_project_name": "LIB Anodes",
      "legacy_cell_name": "T24",
      "legacy_test_number": "T24 iii",
      "electrolyte": "1M LiPF6 1:1:1",
      "separator": "25um PP",
      "substrate": "Copper",
      "loading": 9.63,
      "active_material_pct": 90.0,
      "source_batch_name": "T24",
      "tracking_date": "2025-08-19"
    },
    "source_batch_name": "T24"
  },
  {
    "build_name": "T25 i",
    "chemistry": "LIB anode half-cell",
    "form_factor": null,
    "build_date": "2025-08-20",
    "status": "testing",
    "notes": "First test with SiCx produced samples. T25 contains SiCx200 sample. SiCx200 sample was ball milled for 30 mins with Zr media.\nSiCx200 test.",
    "legacy_project_id": 4,
    "legacy_experiment_id": 32,
    "legacy_cell_id": null,
    "legacy_test_number": "T25 i",
    "metadata_json": {
      "legacy_project_name": "LIB Anodes",
      "legacy_cell_name": "T25",
      "legacy_test_number": "T25 i",
      "electrolyte": "1M LiTFSI 3:7 +10% FEC",
      "separator": "2+12+2 CCS",
      "substrate": "Copper",
      "loading": 12.27,
      "active_material_pct": 89.0,
      "source_batch_name": "T25",
      "tracking_date": "2025-08-19"
    },
    "source_batch_name": "T25"
  },
  {
    "build_name": "T25 ii",
    "chemistry": "LIB anode half-cell",
    "form_factor": null,
    "build_date": "2025-08-20",
    "status": "testing",
    "notes": "First test with SiCx produced samples. T25 contains SiCx200 sample. SiCx200 sample was ball milled for 30 mins with Zr media.\nSiCx200 test.",
    "legacy_project_id": 4,
    "legacy_experiment_id": 32,
    "legacy_cell_id": null,
    "legacy_test_number": "T25 ii",
    "metadata_json": {
      "legacy_project_name": "LIB Anodes",
      "legacy_cell_name": "T25",
      "legacy_test_number": "T25 ii",
      "electrolyte": "1M LiTFSI 3:7 +10% FEC",
      "separator": "2+12+2 CCS",
      "substrate": "Copper",
      "loading": 12.27,
      "active_material_pct": 89.0,
      "source_batch_name": "T25",
      "tracking_date": "2025-08-19"
    },
    "source_batch_name": "T25"
  },
  {
    "build_name": "T26 i",
    "chemistry": "LIB anode half-cell",
    "form_factor": null,
    "build_date": "2025-09-04",
    "status": "testing",
    "notes": "Test with SiCx100 sample. 30 mins ball milled with Zr media.\nSiCx100 test.",
    "legacy_project_id": 4,
    "legacy_experiment_id": 33,
    "legacy_cell_id": null,
    "legacy_test_number": "T26 i",
    "metadata_json": {
      "legacy_project_name": "LIB Anodes",
      "legacy_cell_name": "T26",
      "legacy_test_number": "T26 i",
      "electrolyte": "1M LiTFSI 3:7 +10% FEC",
      "separator": "2+12+2 CCS",
      "substrate": "Copper",
      "loading": 13.27,
      "active_material_pct": 89.0,
      "source_batch_name": "T26",
      "tracking_date": "2025-08-21"
    },
    "source_batch_name": "T26"
  },
  {
    "build_name": "T26 ii",
    "chemistry": "LIB anode half-cell",
    "form_factor": null,
    "build_date": "2025-09-04",
    "status": "testing",
    "notes": "Test with SiCx100 sample. 30 mins ball milled with Zr media.\nSiCx100 test.",
    "legacy_project_id": 4,
    "legacy_experiment_id": 33,
    "legacy_cell_id": null,
    "legacy_test_number": "T26 ii",
    "metadata_json": {
      "legacy_project_name": "LIB Anodes",
      "legacy_cell_name": "T26",
      "legacy_test_number": "T26 ii",
      "electrolyte": "1M LiTFSI 3:7 +10% FEC",
      "separator": "2+12+2 CCS",
      "substrate": "Copper",
      "loading": 13.27,
      "active_material_pct": 89.0,
      "source_batch_name": "T26",
      "tracking_date": "2025-08-21"
    },
    "source_batch_name": "T26"
  },
  {
    "build_name": "T26 iii",
    "chemistry": "LIB anode half-cell",
    "form_factor": null,
    "build_date": "2025-09-04",
    "status": "testing",
    "notes": "Test with SiCx100 sample. 30 mins ball milled with Zr media.\nSiCx100 test.",
    "legacy_project_id": 4,
    "legacy_experiment_id": 33,
    "legacy_cell_id": null,
    "legacy_test_number": "T26 iii",
    "metadata_json": {
      "legacy_project_name": "LIB Anodes",
      "legacy_cell_name": "T26",
      "legacy_test_number": "T26 iii",
      "electrolyte": "1M LiTFSI 3:7 +10% FEC",
      "separator": "2+12+2 CCS",
      "substrate": "Copper",
      "loading": 13.27,
      "active_material_pct": 89.0,
      "source_batch_name": "T26",
      "tracking_date": "2025-08-21"
    },
    "source_batch_name": "T26"
  },
  {
    "build_name": "T27 i",
    "chemistry": "LIB anode half-cell",
    "form_factor": null,
    "build_date": "2025-09-23",
    "status": "testing",
    "notes": "All graphite anode test. Second trial of all graphite, prepared with a fresh batch of CMC solution.\nLiPF6 1:1:1, fresh DMC soln.",
    "legacy_project_id": 4,
    "legacy_experiment_id": 37,
    "legacy_cell_id": null,
    "legacy_test_number": "T27 i",
    "metadata_json": {
      "legacy_project_name": "LIB Anodes",
      "legacy_cell_name": "T27b",
      "legacy_test_number": "T27 i",
      "electrolyte": "1M LiPF6 1:1:1",
      "separator": "2+12+2 CCS",
      "substrate": "Copper",
      "loading": 13.87,
      "active_material_pct": 94.0,
      "source_batch_name": "T27b",
      "tracking_date": "2025-09-16"
    },
    "source_batch_name": "T27b"
  },
  {
    "build_name": "T27 ii",
    "chemistry": "LIB anode half-cell",
    "form_factor": null,
    "build_date": "2025-09-23",
    "status": "testing",
    "notes": "All graphite anode test. Second trial of all graphite, prepared with a fresh batch of CMC solution.\nLiPF6 1:1:1, fresh DMC soln.",
    "legacy_project_id": 4,
    "legacy_experiment_id": 37,
    "legacy_cell_id": null,
    "legacy_test_number": "T27 ii",
    "metadata_json": {
      "legacy_project_name": "LIB Anodes",
      "legacy_cell_name": "T27b",
      "legacy_test_number": "T27 ii",
      "electrolyte": "1M LiPF6 1:1:1",
      "separator": "2+12+2 CCS",
      "substrate": "Copper",
      "loading": 13.87,
      "active_material_pct": 94.0,
      "source_batch_name": "T27b",
      "tracking_date": "2025-09-16"
    },
    "source_batch_name": "T27b"
  },
  {
    "build_name": "T27 iii",
    "chemistry": "LIB anode half-cell",
    "form_factor": null,
    "build_date": "2025-09-23",
    "status": "testing",
    "notes": "All graphite anode test. Second trial of all graphite, prepared with a fresh batch of CMC solution.\nLiPF6 1:1:1, fresh DMC soln.",
    "legacy_project_id": 4,
    "legacy_experiment_id": 37,
    "legacy_cell_id": null,
    "legacy_test_number": "T27 iii",
    "metadata_json": {
      "legacy_project_name": "LIB Anodes",
      "legacy_cell_name": "T27b",
      "legacy_test_number": "T27 iii",
      "electrolyte": "1M LiPF6 1:1:1",
      "separator": "2+12+2 CCS",
      "substrate": "Copper",
      "loading": 13.87,
      "active_material_pct": 94.0,
      "source_batch_name": "T27b",
      "tracking_date": "2025-09-16"
    },
    "source_batch_name": "T27b"
  },
  {
    "build_name": "T27c i",
    "chemistry": "LIB anode half-cell",
    "form_factor": null,
    "build_date": "2025-09-24",
    "status": "testing",
    "notes": "Testing of Cx(e) with pure graphite anode for baseline understanding. Uncalendared. Comparison against T27b, note the electrode quality was poor due to vacuum box transfer.",
    "legacy_project_id": 4,
    "legacy_experiment_id": 53,
    "legacy_cell_id": null,
    "legacy_test_number": "T27c i",
    "metadata_json": {
      "legacy_project_name": "LIB Anodes",
      "legacy_cell_name": "T27c - repaired",
      "legacy_test_number": "T27c i",
      "electrolyte": "1M LiTFSI 3:7 +10% FEC",
      "separator": "2+12+2 CCS",
      "substrate": "Copper",
      "loading": 13.93,
      "active_material_pct": 94.0,
      "source_batch_name": "T27c",
      "tracking_date": null
    },
    "source_batch_name": "T27c"
  },
  {
    "build_name": "T28 i",
    "chemistry": "LIB anode half-cell",
    "form_factor": null,
    "build_date": "2025-10-17",
    "status": "testing",
    "notes": "Testing of a conservative Silicon Graphite anode with Cx(e).\nLiTFSI + FEC el.",
    "legacy_project_id": 4,
    "legacy_experiment_id": 45,
    "legacy_cell_id": null,
    "legacy_test_number": "T28 i",
    "metadata_json": {
      "legacy_project_name": "LIB Anodes",
      "legacy_cell_name": "T28",
      "legacy_test_number": "T28 i",
      "electrolyte": "1M LiTFSI 3:7 +10% FEC",
      "separator": "2+12+2 CCS",
      "substrate": "Copper",
      "loading": 15.0,
      "active_material_pct": 91.0,
      "source_batch_name": "T28",
      "tracking_date": "2025-09-19"
    },
    "source_batch_name": "T28"
  },
  {
    "build_name": "T28 ii",
    "chemistry": "LIB anode half-cell",
    "form_factor": null,
    "build_date": "2025-10-17",
    "status": "testing",
    "notes": "Testing of a conservative Silicon Graphite anode with Cx(e).\nLiTFSI + FEC el.",
    "legacy_project_id": 4,
    "legacy_experiment_id": 45,
    "legacy_cell_id": null,
    "legacy_test_number": "T28 ii",
    "metadata_json": {
      "legacy_project_name": "LIB Anodes",
      "legacy_cell_name": "T28",
      "legacy_test_number": "T28 ii",
      "electrolyte": "1M LiTFSI 3:7 +10% FEC",
      "separator": "2+12+2 CCS",
      "substrate": "Copper",
      "loading": 15.0,
      "active_material_pct": 91.0,
      "source_batch_name": "T28",
      "tracking_date": "2025-09-19"
    },
    "source_batch_name": "T28"
  },
  {
    "build_name": "T28 iii",
    "chemistry": "LIB anode half-cell",
    "form_factor": null,
    "build_date": "2025-10-17",
    "status": "testing",
    "notes": "Testing of a conservative Silicon Graphite anode with Cx(e).\nLiTFSI + FEC el.",
    "legacy_project_id": 4,
    "legacy_experiment_id": 45,
    "legacy_cell_id": null,
    "legacy_test_number": "T28 iii",
    "metadata_json": {
      "legacy_project_name": "LIB Anodes",
      "legacy_cell_name": "T28",
      "legacy_test_number": "T28 iii",
      "electrolyte": "1M LiTFSI 3:7 +10% FEC",
      "separator": "2+12+2 CCS",
      "substrate": "Copper",
      "loading": 15.0,
      "active_material_pct": 91.0,
      "source_batch_name": "T28",
      "tracking_date": "2025-09-19"
    },
    "source_batch_name": "T28"
  },
  {
    "build_name": "T29a i",
    "chemistry": "LIB anode half-cell",
    "form_factor": null,
    "build_date": "2025-09-24",
    "status": "testing",
    "notes": "Repeat of T27 but with increased binder to attempt to improve potential delamination issues. T29a uncal.\nuncal, LiTFSI + 10% FEC",
    "legacy_project_id": 4,
    "legacy_experiment_id": 46,
    "legacy_cell_id": null,
    "legacy_test_number": "T29a i",
    "metadata_json": {
      "legacy_project_name": "LIB Anodes",
      "legacy_cell_name": "T29a",
      "legacy_test_number": "T29a i",
      "electrolyte": "1M LiTFSI 3:7 +10% FEC",
      "separator": "2+12+2 CCS",
      "substrate": "Copper",
      "loading": 19.67,
      "active_material_pct": 92.0,
      "source_batch_name": "T29a",
      "tracking_date": "2025-09-30"
    },
    "source_batch_name": "T29a"
  },
  {
    "build_name": "T29a ii",
    "chemistry": "LIB anode half-cell",
    "form_factor": null,
    "build_date": "2025-09-24",
    "status": "testing",
    "notes": "Repeat of T27 but with increased binder to attempt to improve potential delamination issues. T29a uncal.\nuncal, LiTFSI + 10% FEC",
    "legacy_project_id": 4,
    "legacy_experiment_id": 46,
    "legacy_cell_id": null,
    "legacy_test_number": "T29a ii",
    "metadata_json": {
      "legacy_project_name": "LIB Anodes",
      "legacy_cell_name": "T29a",
      "legacy_test_number": "T29a ii",
      "electrolyte": "1M LiTFSI 3:7 +10% FEC",
      "separator": "2+12+2 CCS",
      "substrate": "Copper",
      "loading": 19.67,
      "active_material_pct": 92.0,
      "source_batch_name": "T29a",
      "tracking_date": "2025-09-30"
    },
    "source_batch_name": "T29a"
  },
  {
    "build_name": "T29a iii",
    "chemistry": "LIB anode half-cell",
    "form_factor": null,
    "build_date": "2025-09-24",
    "status": "testing",
    "notes": "Repeat of T27 but with increased binder to attempt to improve potential delamination issues. T29a uncal.\nuncal, LiTFSI + 10% FEC",
    "legacy_project_id": 4,
    "legacy_experiment_id": 46,
    "legacy_cell_id": null,
    "legacy_test_number": "T29a iii",
    "metadata_json": {
      "legacy_project_name": "LIB Anodes",
      "legacy_cell_name": "T29a",
      "legacy_test_number": "T29a iii",
      "electrolyte": "1M LiTFSI 3:7 +10% FEC",
      "separator": "2+12+2 CCS",
      "substrate": "Copper",
      "loading": 19.67,
      "active_material_pct": 92.0,
      "source_batch_name": "T29a",
      "tracking_date": "2025-09-30"
    },
    "source_batch_name": "T29a"
  },
  {
    "build_name": "T29b i",
    "chemistry": "LIB anode half-cell",
    "form_factor": null,
    "build_date": "2025-09-24",
    "status": "testing",
    "notes": "Repeat of T27 with increased binder to attempt to improve potential delamination issues. T29b cal\ncal, LiTFSI + 10% FEC",
    "legacy_project_id": 4,
    "legacy_experiment_id": 47,
    "legacy_cell_id": null,
    "legacy_test_number": "T29b i",
    "metadata_json": {
      "legacy_project_name": "LIB Anodes",
      "legacy_cell_name": "T29b",
      "legacy_test_number": "T29b i",
      "electrolyte": "1M LiTFSI 3:7 +10% FEC",
      "separator": "2+12+2 CCS",
      "substrate": "Copper",
      "loading": 18.03,
      "active_material_pct": 92.0,
      "source_batch_name": "T29b",
      "tracking_date": "2025-09-30"
    },
    "source_batch_name": "T29b"
  },
  {
    "build_name": "T29b ii",
    "chemistry": "LIB anode half-cell",
    "form_factor": null,
    "build_date": "2025-09-24",
    "status": "testing",
    "notes": "Repeat of T27 with increased binder to attempt to improve potential delamination issues. T29b cal\ncal, LiTFSI + 10% FEC",
    "legacy_project_id": 4,
    "legacy_experiment_id": 47,
    "legacy_cell_id": null,
    "legacy_test_number": "T29b ii",
    "metadata_json": {
      "legacy_project_name": "LIB Anodes",
      "legacy_cell_name": "T29b",
      "legacy_test_number": "T29b ii",
      "electrolyte": "1M LiTFSI 3:7 +10% FEC",
      "separator": "2+12+2 CCS",
      "substrate": "Copper",
      "loading": 18.03,
      "active_material_pct": 92.0,
      "source_batch_name": "T29b",
      "tracking_date": "2025-09-30"
    },
    "source_batch_name": "T29b"
  },
  {
    "build_name": "T30 i",
    "chemistry": "LIB anode half-cell",
    "form_factor": null,
    "build_date": "2025-09-29",
    "status": "testing",
    "notes": "Investigate SiC material without ball milling. Utilized SiC150 (alpha). Uncalendared.\nuncal, LiTFSI",
    "legacy_project_id": 4,
    "legacy_experiment_id": 48,
    "legacy_cell_id": null,
    "legacy_test_number": "T30 i",
    "metadata_json": {
      "legacy_project_name": "LIB Anodes",
      "legacy_cell_name": "T30",
      "legacy_test_number": "T30 i",
      "electrolyte": "1M LiTFSI 3:7 +10% FEC",
      "separator": "2+12+2 CCS",
      "substrate": "Copper",
      "loading": 16.48,
      "active_material_pct": 89.0,
      "source_batch_name": "T30",
      "tracking_date": "2025-09-30"
    },
    "source_batch_name": "T30"
  },
  {
    "build_name": "T30 ii",
    "chemistry": "LIB anode half-cell",
    "form_factor": null,
    "build_date": "2025-09-29",
    "status": "testing",
    "notes": "Investigate SiC material without ball milling. Utilized SiC150 (alpha). Uncalendared.\nuncal, LiTFSI",
    "legacy_project_id": 4,
    "legacy_experiment_id": 48,
    "legacy_cell_id": null,
    "legacy_test_number": "T30 ii",
    "metadata_json": {
      "legacy_project_name": "LIB Anodes",
      "legacy_cell_name": "T30",
      "legacy_test_number": "T30 ii",
      "electrolyte": "1M LiTFSI 3:7 +10% FEC",
      "separator": "2+12+2 CCS",
      "substrate": "Copper",
      "loading": 16.48,
      "active_material_pct": 89.0,
      "source_batch_name": "T30",
      "tracking_date": "2025-09-30"
    },
    "source_batch_name": "T30"
  },
  {
    "build_name": "T31 i",
    "chemistry": "LIB anode half-cell",
    "form_factor": null,
    "build_date": "2025-10-28",
    "status": "testing",
    "notes": "Testing of SiC (beta) formulation to compare the performance against the SiC (alpha) (T30). Uncal.\nLiTFSI, uncal",
    "legacy_project_id": 4,
    "legacy_experiment_id": 61,
    "legacy_cell_id": null,
    "legacy_test_number": "T31 i",
    "metadata_json": {
      "legacy_project_name": "LIB Anodes",
      "legacy_cell_name": "T31",
      "legacy_test_number": "T31 i",
      "electrolyte": "1M LiPF6 EC:EMC:DMC 1:1:1 + 2% LiDFOB",
      "separator": "2+12+2 CCS",
      "substrate": "Copper",
      "loading": 12.53,
      "active_material_pct": 89.0,
      "source_batch_name": "T31",
      "tracking_date": "2025-10-20"
    },
    "source_batch_name": "T31"
  },
  {
    "build_name": "T31 ii",
    "chemistry": "LIB anode half-cell",
    "form_factor": null,
    "build_date": "2025-10-28",
    "status": "testing",
    "notes": "Testing of SiC (beta) formulation to compare the performance against the SiC (alpha) (T30). Uncal.\nLiTFSI, uncal",
    "legacy_project_id": 4,
    "legacy_experiment_id": 61,
    "legacy_cell_id": null,
    "legacy_test_number": "T31 ii",
    "metadata_json": {
      "legacy_project_name": "LIB Anodes",
      "legacy_cell_name": "T31",
      "legacy_test_number": "T31 ii",
      "electrolyte": "1M LiPF6 EC:EMC:DMC 1:1:1 + 2% LiDFOB",
      "separator": "2+12+2 CCS",
      "substrate": "Copper",
      "loading": 12.53,
      "active_material_pct": 89.0,
      "source_batch_name": "T31",
      "tracking_date": "2025-10-20"
    },
    "source_batch_name": "T31"
  },
  {
    "build_name": "T33a i",
    "chemistry": "LIB anode half-cell",
    "form_factor": null,
    "build_date": "2025-11-13",
    "status": "testing",
    "notes": "Testing of newly received BTR graphite for comparison against MSE graphite.\nuncal, 2M LiFSI, 0.2M LiDFOB",
    "legacy_project_id": 4,
    "legacy_experiment_id": 76,
    "legacy_cell_id": null,
    "legacy_test_number": "T33a i",
    "metadata_json": {
      "legacy_project_name": "LIB Anodes",
      "legacy_cell_name": "T33a",
      "legacy_test_number": "T33a i",
      "electrolyte": "2M LiFSI + 0.2M LiDFOB 3:7 FEC:TEGDME",
      "separator": "2+12+2 CCS",
      "substrate": "Copper",
      "loading": 12.3,
      "active_material_pct": 94.0,
      "source_batch_name": "T33a",
      "tracking_date": "2025-11-13"
    },
    "source_batch_name": "T33a"
  },
  {
    "build_name": "T33a ii",
    "chemistry": "LIB anode half-cell",
    "form_factor": null,
    "build_date": "2025-11-13",
    "status": "testing",
    "notes": "Testing of newly received BTR graphite for comparison against MSE graphite.\nuncal, 2M LiFSI, 0.2M LiDFOB",
    "legacy_project_id": 4,
    "legacy_experiment_id": 76,
    "legacy_cell_id": null,
    "legacy_test_number": "T33a ii",
    "metadata_json": {
      "legacy_project_name": "LIB Anodes",
      "legacy_cell_name": "T33a",
      "legacy_test_number": "T33a ii",
      "electrolyte": "2M LiFSI + 0.2M LiDFOB 3:7 FEC:TEGDME",
      "separator": "2+12+2 CCS",
      "substrate": "Copper",
      "loading": 12.3,
      "active_material_pct": 94.0,
      "source_batch_name": "T33a",
      "tracking_date": "2025-11-13"
    },
    "source_batch_name": "T33a"
  },
  {
    "build_name": "T33b i",
    "chemistry": "LIB anode half-cell",
    "form_factor": null,
    "build_date": "2025-11-13",
    "status": "testing",
    "notes": "Testing of newly received BTR graphite for comparison against MSE graphite. Uncalendered\ncal, 2M LiFSI, 0.2M LiDFOB",
    "legacy_project_id": 4,
    "legacy_experiment_id": 77,
    "legacy_cell_id": null,
    "legacy_test_number": "T33b i",
    "metadata_json": {
      "legacy_project_name": "LIB Anodes",
      "legacy_cell_name": "T33b",
      "legacy_test_number": "T33b i",
      "electrolyte": "2M LiFSI + 0.2M LiDFOB 3:7 FEC:TEGDME",
      "separator": "2+12+2 CCS",
      "substrate": "Copper",
      "loading": 12.3,
      "active_material_pct": 94.0,
      "source_batch_name": "T33b",
      "tracking_date": "2025-11-13"
    },
    "source_batch_name": "T33b"
  },
  {
    "build_name": "T33c i",
    "chemistry": "LIB anode half-cell",
    "form_factor": null,
    "build_date": "2025-11-13",
    "status": "testing",
    "notes": "Uncalendared, testing of newly received BTR graphite with different ELs.\nuncal, LiTFSI + 10% FEC",
    "legacy_project_id": 4,
    "legacy_experiment_id": 78,
    "legacy_cell_id": null,
    "legacy_test_number": "T33c i",
    "metadata_json": {
      "legacy_project_name": "LIB Anodes",
      "legacy_cell_name": "T33c",
      "legacy_test_number": "T33c i",
      "electrolyte": "1M LiTFSI 3:7 +10% FEC",
      "separator": "2+12+2 CCS",
      "substrate": "Copper",
      "loading": 12.3,
      "active_material_pct": 94.0,
      "source_batch_name": "T33c",
      "tracking_date": "2025-11-13"
    },
    "source_batch_name": "T33c"
  },
  {
    "build_name": "T33d i",
    "chemistry": "LIB anode half-cell",
    "form_factor": null,
    "build_date": "2025-11-13",
    "status": "testing",
    "notes": "Similar to T33c, calendared, testing of different electrolytes.\ncal, LiTFSI + 10% FEC",
    "legacy_project_id": 4,
    "legacy_experiment_id": 79,
    "legacy_cell_id": null,
    "legacy_test_number": "T33d i",
    "metadata_json": {
      "legacy_project_name": "LIB Anodes",
      "legacy_cell_name": "T33d",
      "legacy_test_number": "T33d i",
      "electrolyte": "1M LiTFSI 3:7 +10% FEC",
      "separator": "2+12+2 CCS",
      "substrate": "Copper",
      "loading": 20.0,
      "active_material_pct": 94.0,
      "source_batch_name": "T33d",
      "tracking_date": "2025-11-13"
    },
    "source_batch_name": "T33d"
  },
  {
    "build_name": "T34a i",
    "chemistry": "LIB anode half-cell",
    "form_factor": null,
    "build_date": "2026-01-20",
    "status": "testing",
    "notes": "Retest of new BTR graphite for comparison against MSE graphite.\ncal, 1M LiPF6, 2% LiDFOB",
    "legacy_project_id": 4,
    "legacy_experiment_id": 87,
    "legacy_cell_id": null,
    "legacy_test_number": "T34a i",
    "metadata_json": {
      "legacy_project_name": "LIB Anodes",
      "legacy_cell_name": "T34a",
      "legacy_test_number": "T34a i",
      "electrolyte": "1M LiPF6 EC:EMC:DMC 1:1:1 + 2% LiDFOB",
      "separator": "2+12+2 CCS",
      "substrate": "Copper",
      "loading": 10.37,
      "active_material_pct": 95.0,
      "source_batch_name": "T34a",
      "tracking_date": "2026-01-20"
    },
    "source_batch_name": "T34a"
  },
  {
    "build_name": "T35a i",
    "chemistry": "LIB anode half-cell",
    "form_factor": null,
    "build_date": "2026-01-20",
    "status": "testing",
    "notes": "Testing of Jong\u2019s recipe with newly received AST-9005(26) binder.\ncal, 1M LiPF6, 2% LiDFOB",
    "legacy_project_id": 4,
    "legacy_experiment_id": 88,
    "legacy_cell_id": null,
    "legacy_test_number": "T35a i",
    "metadata_json": {
      "legacy_project_name": "LIB Anodes",
      "legacy_cell_name": "T35a",
      "legacy_test_number": "T35a i",
      "electrolyte": "2M LiFSI + 0.2M LiDFOB 3:7 FEC:TEGDME",
      "separator": "2+12+2 CCS",
      "substrate": "Copper",
      "loading": 15.3,
      "active_material_pct": 53.7,
      "source_batch_name": "T35a",
      "tracking_date": "2026-01-20"
    },
    "source_batch_name": "T35a"
  }
]
