Repository: DarthBurnsey/BiologicCyclerDataAnalyzer

# LIB Anode Ontology Reconciliation

- Source workbook: `/Volumes/2TB SSD/Anode Formulations 2024-25.xlsx`
- Legacy database: `/Users/bradyburns/Projects/CellScope/cellscope.db`

## Counts

- Parent batches: 40
- Variant batches: 17
- Materials: 18
- Review items: 4
- Mismatch items: 9

## Files

- `ontology_import_preview.json`: full preview payload
- `ontology_import_issues.csv`: flattened review + mismatch issues
- `ontology_import_parent_batches.json`: parent batch preview
- `ontology_import_variant_batches.json`: variant batch preview
- `ontology_import_cell_builds.json`: proposed cell-build lineage preview

File: docs/reconciliation/lib-anode-ontology-review-2026-03-24/ontology_import_parent_batches.json (part 1 of 3)
[
  {
    "batch_name": "T1",
    "parent_batch_name": null,
    "process_run_name": "T1 anode sheet process",
    "active_material_name": "Silicon",
    "formulation_json": [
      {
        "Component": "Silicon",
        "Dry Mass Fraction (%)": 50.0,
        "metadata": {
          "source_name": "Si"
        }
      },
      {
        "Component": "Cx (echo)",
        "Dry Mass Fraction (%)": 40.0,
        "metadata": {
          "source_name": "Cx (echo)",
          "manufacturer_hint": "Hexegen"
        }
      },
      {
        "Component": "CMC",
        "Dry Mass Fraction (%)": 3.0,
        "metadata": {
          "source_name": "CMC"
        }
      },
      {
        "Component": "SBR",
        "Dry Mass Fraction (%)": 7.0,
        "metadata": {
          "source_name": "SBR"
        }
      }
    ],
    "notes": "Training on main equipment\nCoating had poor adhesion to the foil. Many visible defects present.",
    "metadata_json": {
      "source_workbook": "/Volumes/2TB SSD/Anode Formulations 2024-25.xlsx",
      "source_sheet": "T1",
      "safe_metrics": {
        "slurry_density_g_ml": 1.3551
      },
      "measurement_candidates": {
        "slurry_density_g_ml": [
          1.3551
        ]
      },
      "legacy_aliases": [],
      "study_family": "process_development",
      "purpose_summary": "Training on main equipment",
      "study_tags": [
        "adhesion",
        "silicon",
        "training"
      ],
      "result_takeaway": "Coating had poor adhesion to the foil. Many visible defects present.",
      "primary_active_material": "Silicon"
    },
    "source_kind": "workbook_parent",
    "source_created_at": "2024-10-15 00:00:00",
    "legacy_experiment_ids": []
  },
  {
    "batch_name": "T10",
    "parent_batch_name": null,
    "process_run_name": "T10 anode sheet process",
    "active_material_name": "Graphite",
    "formulation_json": [
      {
        "Component": "Graphite",
        "Dry Mass Fraction (%)": 90.0,
        "metadata": {
          "source_name": "Graphite"
        }
      },
      {
        "Component": "Cx (beta)",
        "Dry Mass Fraction (%)": 5.0,
        "metadata": {
          "source_name": "Cx (beta)",
          "manufacturer_hint": "Hexegen"
        }
      },
      {
        "Component": "CMC",
        "Dry Mass Fraction (%)": 1.66,
        "metadata": {
          "source_name": "CMC"
        }
      },
      {
        "Component": "SBR",
        "Dry Mass Fraction (%)": 3.34,
        "metadata": {
          "source_name": "SBR"
        }
      }
    ],
    "notes": "Evaluate slurry viscosity agianst mixing time at 600 RPM",
    "metadata_json": {
      "source_workbook": "/Volumes/2TB SSD/Anode Formulations 2024-25.xlsx",
      "source_sheet": "T10",
      "safe_metrics": {
        "active_mass_density_g_cc": 2.0833,
        "slurry_density_g_ml": 1.3243,
        "electrode_density_g_ml": 1.4583,
        "porosity": 0.3,
        "thickness_reduction_pct": 21.2766,
        "pre_press_thickness_um": 94.0,
        "pressed_thickness_um": 74.0
      },
      "measurement_candidates": {
        "active_mass_density_g_cc": [
          2.0833
        ],
        "slurry_density_g_ml": [
          1.3243
        ],
        "electrode_density_g_ml": [
          1.4583
        ],
        "porosity": [
          0.3
        ],
        "thickness_reduction_pct": [
          21.2766
        ],
        "pre_press_thickness_um": [
          94.0
        ],
        "pressed_thickness_um": [
          74.0
        ]
      },
      "legacy_aliases": [],
      "study_family": "process_development",
      "purpose_summary": "Evaluate slurry viscosity agianst mixing time at 600 RPM",
      "study_tags": [
        "mixing_strategy",
        "viscosity"
      ],
      "primary_active_material": "Graphite"
    },
    "source_kind": "workbook_parent",
    "source_created_at": "2024-11-12 00:00:00",
    "legacy_experiment_ids": []
  },
  {
    "batch_name": "T12",
    "parent_batch_name": null,
    "process_run_name": "T12 anode sheet process",
    "active_material_name": "Graphite",
    "formulation_json": [
      {
        "Component": "Graphite",
        "Dry Mass Fraction (%)": 49.0,
        "metadata": {
          "source_name": "Graphite"
        }
      },
      {
        "Component": "Cx (beta)",
        "Dry Mass Fraction (%)": 8.0,
        "metadata": {
          "source_name": "Cx (beta)",
          "manufacturer_hint": "Hexegen"
        }
      },
      {
        "Component": "Silicon",
        "Dry Mass Fraction (%)": 28.0,
        "metadata": {
          "source_name": "Si"
        }
      },
      {
        "Component": "Cx (echo)",
        "Dry Mass Fraction (%)": 4.0,
        "metadata": {
          "source_name": "Cx (echo)",
          "manufacturer_hint": "Hexegen"
        }
      },
      {
        "Component": "LiPAA",
        "Dry Mass Fraction (%)": 4.0,
        "metadata": {
          "source_name": "LiPAA"
        }
      },
      {
        "Component": "B(OH)3",
        "Dry Mass Fraction (%)": 2.0,
        "metadata": {
          "source_name": "B(OH)3",
          "functional_role": "crosslinker"
        }
      },
      {
        "Component": "CMC",
        "Dry Mass Fraction (%)": 1.0,
        "metadata": {
          "source_name": "CMC"
        }
      },
      {
        "Component": "SBR",
        "Dry Mass Fraction (%)": 4.0,
        "metadata": {
          "source_name": "SBR"
        }
      }
    ],
    "notes": "Testing for Improved Cycle life, capacity, and FCE",
    "metadata_json": {
      "source_workbook": "/Volumes/2TB SSD/Anode Formulations 2024-25.xlsx",
      "source_sheet": "T12",
      "safe_metrics": {
        "active_mass_density_g_cc": 1.9791,
        "slurry_density_g_ml": 7.9066,
        "electrode_density_g_ml": 0.903,
        "porosity": 0.5437,
        "electrode_mass_mg": 15.0,
        "thickness_reduction_pct": 9.6154,
        "pre_press_thickness_um": 104.0,
        "pressed_thickness_um": 94.0
      },
      "measurement_candidates": {
        "active_mass_density_g_cc": [
          1.9791
        ],
        "slurry_density_g_ml": [
          7.9066
        ],
        "electrode_density_g_ml": [
          0.903
        ],
        "porosity": [
          0.5437
        ],
        "electrode_mass_mg": [
          15.0
        ],
        "thickness_reduction_pct": [
          9.6154
        ],
        "pre_press_thickness_um": [
          104.0
        ],
        "pressed_thickness_um": [
          94.0
        ]
      },
      "legacy_aliases": [],
      "study_family": "silicon_formulation_optimization",
      "purpose_summary": "Testing for Improved Cycle life, capacity, and FCE",
      "study_tags": [
        "silicon",
        "silicon_graphite_blend"
      ],
      "primary_active_material": "Graphite"
    },
    "source_kind": "workbook_parent",
    "source_created_at": "2025-01-07 00:00:00",
    "legacy_experiment_ids": []
  },
  {
    "batch_name": "T13",
    "parent_batch_name": null,
    "process_run_name": "T13 anode sheet process",
    "active_material_name": "Graphite",
    "formulation_json": [
      {
        "Component": "Graphite",
        "Dry Mass Fraction (%)": 49.0,
        "metadata": {
          "source_name": "Graphite"
        }
      },
      {
        "Component": "Cx (beta)",
        "Dry Mass Fraction (%)": 8.0,
        "metadata": {
          "source_name": "Cx (beta)",
          "manufacturer_hint": "Hexegen"
        }
      },
      {
        "Component": "Silicon",
        "Dry Mass Fraction (%)": 28.0,
        "metadata": {
          "source_name": "Si"
        }
      },
      {
        "Component": "Cx (echo)",
        "Dry Mass Fraction (%)": 4.0,
        "metadata": {
          "source_name": "Cx (echo)",
          "manufacturer_hint": "Hexegen"
        }
      },
      {
        "Component": "LiPAA",
        "Dry Mass Fraction (%)": 4.0,
        "metadata": {
          "source_name": "LiPAA"
        }
      },
      {
        "Component": "B(OH)3",
        "Dry Mass Fraction (%)": 2.0,
        "metadata": {
          "source_name": "B(OH)3",
          "functional_role": "crosslinker"
        }
      },
      {
        "Component": "CMC",
        "Dry Mass Fraction (%)": 1.0,
        "metadata": {
          "source_name": "CMC"
        }
      },
      {
        "Component": "SBR",
        "Dry Mass Fraction (%)": 4.0,
        "metadata": {
          "source_name": "SBR"
        }
      }
    ],
    "notes": "Repeat of T12 but striving for process improvements. Experiment with wet mixing of Cx and SiNP\nTwo variants were made. One -100mesh and one pristine. -100 mesh showed less presence of particle and agglomeration defects.",
    "metadata_json": {
      "source_workbook": "/Volumes/2TB SSD/Anode Formulations 2024-25.xlsx",
      "source_sheet": "T13",
      "safe_metrics": {
        "pre_press_thickness_um": 91.0,
        "electrode_mass_mg": 15.0
      },
      "measurement_candidates": {
        "active_mass_density_g_cc": [
          1.9791,
          2.1098
        ],
        "slurry_density_g_ml": [
          1.1503,
          2.1132
        ],
        "electrode_density_g_ml": [
          1.0352,
          1.2261
        ],
        "porosity": [
          0.4189,
          0.4769
        ],
        "pre_press_thickness_um": [
          91.0
        ],
        "pressed_thickness_um": [
          60.0,
          82.0
        ],
        "electrode_mass_mg": [
          15.0
        ],
        "disc_mass_mg": [
          7.8,
          8.6
        ]
      },
      "legacy_aliases": [],
      "study_family": "silicon_formulation_optimization",
      "purpose_summary": "Repeat of T12 but striving for process improvements. Experiment with wet mixing of Cx and SiNP",
      "study_tags": [
        "agglomeration_control",
        "mixing_strategy",
        "silicon",
        "silicon_graphite_blend"
      ],
      "result_takeaway": "Two variants were made. One -100mesh and one pristine. -100 mesh showed less presence of particle and agglomeration defects.",
      "primary_active_material": "Graphite"
    },
    "source_kind": "workbook_parent",
    "source_created_at": "2025-01-13 00:00:00",
    "legacy_experiment_ids": []
  },
  {
    "batch_name": "T14",
    "parent_batch_name": null,
    "process_run_name": "T14 anode sheet process",
    "active_material_name": "Silicon",
    "formulation_json": [
      {
        "Component": "Cx (beta)",
        "Dry Mass Fraction (%)": 23.9,
        "metadata": {
          "source_name": "Cx (beta)",
          "manufacturer_hint": "Hexegen"
        }
      },
      {
        "Component": "Silicon",
        "Dry Mass Fraction (%)": 53.7,
        "metadata": {
          "source_name": "Si"
        }
      },
      {
        "Component": "LiPAA",
        "Dry Mass Fraction (%)": 22.4,
        "metadata": {
          "source_name": "LiPAA"
        }
      }
    ],
    "notes": "Focus on getting a viable Silicon anode for a prototype.",
    "metadata_json": {
      "source_workbook": "/Volumes/2TB SSD/Anode Formulations 2024-25.xlsx",
      "source_sheet": "T14",
      "safe_metrics": {
        "active_mass_density_g_cc": 1.8851,
        "slurry_density_g_ml": 1.037,
        "disc_mass_mg": 10.0,
        "electrode_density_g_ml": 0.6901,
        "porosity": 0.6339,
        "pre_press_thickness_um": 91.0,
        "pressed_thickness_um": 82.0
      },
      "measurement_candidates": {
        "active_mass_density_g_cc": [
          1.8851
        ],
        "slurry_density_g_ml": [
          1.037
        ],
        "disc_mass_mg": [
          10.0
        ],
        "electrode_density_g_ml": [
          0.6901
        ],
        "porosity": [
          0.6339
        ],
        "pre_press_thickness_um": [
          91.0
        ],
        "pressed_thickness_um": [
          82.0
        ]
      },
      "legacy_aliases": [],
      "study_family": "silicon_formulation_optimization",
      "purpose_summary": "Focus on getting a viable Silicon anode for a prototype.",
      "study_tags": [
        "silicon"
      ],
      "primary_active_material": "Silicon"
    },
    "source_kind": "workbook_parent",
    "source_created_at": "2025-01-13 00:00:00",
    "legacy_experiment_ids": []
  },
  {
    "batch_name": "T15",
    "parent_batch_name": null,
    "process_run_name": "T15 anode sheet process",
    "active_material_name": "Silicon",
    "formulation_json": [
      {
        "Component": "Graphite",
        "Dry Mass Fraction (%)": 10.0,
        "metadata": {
          "source_name": "Graphite"
        }
      },
      {
        "Component": "Cx (beta)",
        "Dry Mass Fraction (%)": 20.0,
        "metadata": {
          "source_name": "Cx (beta)",
          "manufacturer_hint": "Hexegen"
        }
      },
      {
        "Component": "Silicon",
        "Dry Mass Fraction (%)": 50.0,
        "metadata": {
          "source_name": "Si"
        }
      },
      {
        "Component": "LiPAA",
        "Dry Mass Fraction (%)": 20.0,
        "metadata": {
          "source_name": "LiPAA"
        }
      }
    ],
    "notes": "Increase graphite content to stabilize the anode.",
    "metadata_json": {
      "source_workbook": "/Volumes/2TB SSD/Anode Formulations 2024-25.xlsx",
      "source_sheet": "T15",
      "safe_metrics": {
        "active_mass_density_g_cc": 1.9156,
        "slurry_density_g_ml": 1.0529,
        "disc_mass_mg": 10.0,
        "electrode_density_g_ml": 0.6901,
        "porosity": 0.6397,
        "pre_press_thickness_um": 91.0,
        "pressed_thickness_um": 82.0
      },
      "measurement_candidates": {
        "active_mass_density_g_cc": [
          1.9156
        ],
        "slurry_density_g_ml": [
          1.0529
        ],
        "disc_mass_mg": [
          10.0
        ],
        "electrode_density_g_ml": [
          0.6901
        ],
        "porosity": [
          0.6397
        ],
        "pre_press_thickness_um": [
          91.0
        ],
        "pressed_thickness_um": [
          82.0
        ]
      },
      "legacy_aliases": [],
      "study_family": "silicon_formulation_optimization",
      "purpose_summary": "Increase graphite content to stabilize the anode.",
      "study_tags": [
        "graphite",
        "silicon",
        "silicon_graphite_blend"
      ],
      "hypothesis": "Higher graphite loading should improve mechanical stability and reduce failure.",
      "primary_active_material": "Silicon"
    },
    "source_kind": "workbook_parent",
    "source_created_at": "2025-06-25 00:00:00",
    "legacy_experiment_ids": []
  },
  {
    "batch_name": "T16",
    "parent_batch_name": null,
    "process_run_name": "T16 anode sheet process",
    "active_material_name": "Silicon",
    "formulation_json": [
      {
        "Component": "Graphite",
        "Dry Mass Fraction (%)": 30.0,
        "metadata": {
          "source_name": "Graphite"
        }
      },
      {
        "Component": "Cx (beta)",
        "Dry Mass Fraction (%)": 10.0,
        "metadata": {
          "source_name": "Cx (beta)",
          "manufacturer_hint": "Hexegen"
        }
      },
      {
        "Component": "Silicon",
        "Dry Mass Fraction (%)": 40.0,
        "metadata": {
          "source_name": "Si"
        }
      },
      {
        "Component": "LiPAA",
        "Dry Mass Fraction (%)": 20.0,
        "metadata": {
          "source_name": "LiPAA"
        }
      }
    ],
    "notes": "Increase graphite content to stabilize the anode.",
    "metadata_json": {
      "source_workbook": "/Volumes/2TB SSD/Anode Formulations 2024-25.xlsx",
      "source_sheet": "T16",
      "safe_metrics": {
        "active_mass_density_g_cc": 1.938,
        "slurry_density_g_ml": 1.0638,
        "disc_mass_mg": 10.1,
        "electrode_density_g_ml": 0.697,
        "porosity": 0.6403,
        "pre_press_thickness_um": 91.0,
        "pressed_thickness_um": 82.0
      },
      "measurement_candidates": {
        "active_mass_density_g_cc": [
          1.938
        ],
        "slurry_density_g_ml": [
          1.0638
        ],
        "disc_mass_mg": [
          10.1
        ],
        "electrode_density_g_ml": [
          0.697
        ],
        "porosity": [
          0.6403
        ],
        "pre_press_thickness_um": [
          91.0
        ],
        "pressed_thickness_um": [
          82.0
        ]
      },
      "legacy_aliases": [],
      "study_family": "silicon_formulation_optimization",
      "purpose_summary": "Increase graphite content to stabilize the anode.",
      "study_tags": [
        "graphite",
        "silicon",
        "silicon_graphite_blend"
      ],
      "hypothesis": "Higher graphite loading should improve mechanical stability and reduce failure.",
      "primary_active_material": "Silicon"
    },
    "source_kind": "workbook_parent",
    "source_created_at": "2025-06-25 00:00:00",
    "legacy_experiment_ids": []
  },
  {
    "batch_name": "T17",
    "parent_batch_name": null,
    "process_run_name": "T17 anode sheet process",
    "active_material_name": "Graphite",
    "formulation_json": [
      {
        "Component": "Graphite",
        "Dry Mass Fraction (%)": 70.0,
        "metadata": {
          "source_name": "Graphite"
        }
      },
      {
        "Component": "Cx (beta)",
        "Dry Mass Fraction (%)": 5.0,
        "metadata": {
          "source_name": "Cx (beta)",
          "manufacturer_hint": "Hexegen"
        }
      },
      {
        "Component": "Silicon",
        "Dry Mass Fraction (%)": 15.0,
        "metadata": {
          "source_name": "Si"
        }
      },
      {
        "Component": "LiPAA",
        "Dry Mass Fraction (%)": 10.0,
        "metadata": {
          "source_name": "LiPAA"
        }
      }
    ],
    "notes": "Create relatively stable, high capacity anode. Train Lui/Kaitlyn on anode making process.",
    "metadata_json": {
      "source_workbook": "/Volumes/2TB SSD/Anode Formulations 2024-25.xlsx",
      "source_sheet": "T17",
      "safe_metrics": {
        "active_mass_density_g_cc": 2.0639,
        "slurry_density_g_ml": 1.1616,
        "disc_mass_mg": 11.2,
        "electrode_density_g_ml": 0.932,
        "porosity": 0.5484,
        "pre_press_thickness_um": 79.0,
        "pressed_thickness_um": 68.0,
        "electrode_mass_mg": 15.0
      },
      "measurement_candidates": {
        "active_mass_density_g_cc": [
          2.0639
        ],
        "slurry_density_g_ml": [
          1.1616
        ],
        "disc_mass_mg": [
          11.2
        ],
        "electrode_density_g_ml": [
          0.932
        ],
        "porosity": [
          0.5484
        ],
        "pre_press_thickness_um": [
          79.0
        ],
        "pressed_thickness_um": [
          68.0
        ],
        "electrode_mass_mg": [
          15.0
        ]
      },
      "legacy_aliases": [],
      "study_family": "silicon_formulation_optimization",
      "purpose_summary": "Create relatively stable, high capacity anode. Train Lui/Kaitlyn on anode making process.",
      "study_tags": [
        "silicon",
        "silicon_graphite_blend",
        "training"
      ],
      "primary_active_material": "Graphite"
    },
    "source_kind": "workbook_parent",
    "source_created_at": "2025-07-14 00:00:00",
    "legacy_experiment_ids": []
  },
  {
    "batch_name": "T18",
    "parent_batch_name": null,
    "process_run_name": "T18 anode sheet process",
    "active_material_name": "Graphite",
    "formulation_json": [
      {
        "Component": "Graphite",
        "Dry Mass Fraction (%)": 79.0,
        "metadata": {
          "source_name": "Graphite"
        }
      },
      {
        "Component": "Cx (beta)",
        "Dry Mass Fraction (%)": 4.0,
        "metadata": {
          "source_name": "Cx (beta)",
          "manufacturer_hint": "Hexegen"
        }
      },
      {
        "Component": "Silicon",
        "Dry Mass Fraction (%)": 10.0,
        "metadata": {
          "source_name": "Si"
        }
      },
      {
        "Component": "LiPAA",
        "Dry Mass Fraction (%)": 7.0,
        "metadata": {
          "source_name": "LiPAA"
        }
      }
    ],
    "notes": "Set of three experiments with Lui/Kait for training purposes and recipe dialing in.",
    "metadata_json": {
      "source_workbook": "/Volumes/2TB SSD/Anode Formulations 2024-25.xlsx",
      "source_sheet": "T18",
      "safe_metrics": {
        "active_mass_density_g_cc": 2.1022,
        "slurry_density_g_ml": 1.2322,
        "disc_mass_mg": 13.3333,
        "electrode_density_g_ml": 0.9431,
        "porosity": 0.5514,
        "pre_press_thickness_um": 88.0,
        "pressed_thickness_um": 80.0
      },
      "measurement_candidates": {
        "active_mass_density_g_cc": [
          2.1022
        ],
        "slurry_density_g_ml": [
          1.2322
        ],
        "disc_mass_mg": [
          13.3333
        ],
        "electrode_density_g_ml": [
          0.9431
        ],
        "porosity": [
          0.5514
        ],
        "pre_press_thickness_um": [
          88.0
        ],
        "pressed_thickness_um": [
          80.0
        ]
      },
      "legacy_aliases": [],
      "study_family": "silicon_formulation_optimization",
      "purpose_summary": "Set of three experiments with Lui/Kait for training purposes and recipe dialing in.",
      "study_tags": [
        "silicon",
        "silicon_graphite_blend",
        "training"
      ],
      "primary_active_material": "Graphite"
    },
    "source_kind": "workbook_parent",
    "source_created_at": "2025-07-14 00:00:00",
    "legacy_experiment_ids": []
  },
  {
    "batch_name": "T19",
    "parent_batch_name": null,
    "process_run_name": "T19 anode sheet process",
    "active_material_name": "Graphite",
    "formulation_json": [
      {
        "Component": "Graphite",
        "Dry Mass Fraction (%)": 65.0,
        "metadata": {
          "source_name": "Graphite"
        }
      },
      {
        "Component": "Cx (beta)",
        "Dry Mass Fraction (%)": 5.0,
        "metadata": {
          "source_name": "Cx (beta)",
          "manufacturer_hint": "Hexegen"
        }
      },
      {
        "Component": "Silicon",
        "Dry Mass Fraction (%)": 18.0,
        "metadata": {
          "source_name": "Si"
        }
      },
      {
        "Component": "LiPAA",
        "Dry Mass Fraction (%)": 12.0,
        "metadata": {
          "source_name": "LiPAA"
        }
      }
    ],
    "notes": "Set of three experiments with Lui/Kait for training purposes and recipe dialing in.",
    "metadata_json": {
      "source_workbook": "/Volumes/2TB SSD/Anode Formulations 2024-25.xlsx",
      "source_sheet": "T19",
      "safe_metrics": {
        "active_mass_density_g_cc": 2.0405,
        "slurry_density_g_ml": 1.1321,
        "disc_mass_mg": 8.57,
        "electrode_density_g_ml": 0.7578,
        "porosity": 0.6286,
        "pre_press_thickness_um": 71.0,
        "pressed_thickness_um": 64.0
      },
      "measurement_candidates": {
        "active_mass_density_g_cc": [
          2.0405
        ],
        "slurry_density_g_ml": [
          1.1321
        ],
        "disc_mass_mg": [
          8.57
        ],
        "electrode_density_g_ml": [
          0.7578
        ],
        "porosity": [
          0.6286
        ],
        "pre_press_thickness_um": [
          71.0
        ],
        "pressed_thickness_um": [
          64.0
        ]
      },
      "legacy_aliases": [],
      "study_family": "silicon_formulation_optimization",
      "purpose_summary": "Set of three experiments with Lui/Kait for training purposes and recipe dialing in.",
      "study_tags": [
        "silicon",
        "silicon_graphite_blend",
        "training"
      ],
      "primary_active_material": "Graphite"
    },
    "source_kind": "workbook_parent",
    "source_created_at": "2025-07-14 00:00:00",
    "legacy_experiment_ids": []
  },
  {
    "batch_name": "T2",
    "parent_batch_name": null,
    "process_run_name": "T2 anode sheet process",
    "active_material_name": "Silicon",
    "formulation_json": [
      {
        "Component": "Silicon",
        "Dry Mass Fraction (%)": 50.0,
        "metadata": {
          "source_name": "Si"
        }
      },
      {
        "Component": "Cx (beta)",
        "Dry Mass Fraction (%)": 35.0,
        "metadata": {
          "source_name": "Cx (beta)",
          "manufacturer_hint": "Hexegen"
        }
      },
      {
        "Component": "CMC",
        "Dry Mass Fraction (%)": 5.0,
        "metadata": {
          "source_name": "CMC"
        }
      },
      {
        "Component": "SBR",
        "Dry Mass Fraction (%)": 10.0,
        "metadata": {
          "source_name": "SBR"
        }
      }
    ],
    "notes": "Tryin to improve solids content of leading recipes.\nStill poor adhesion to the foil, similar to T1, but slightly better. Mixing to be improved.",
    "metadata_json": {
      "source_workbook": "/Volumes/2TB SSD/Anode Formulations 2024-25.xlsx",
      "source_sheet": "T2",
      "safe_metrics": {
        "slurry_density_g_ml": 1.1152
      },
      "measurement_candidates": {
        "slurry_density_g_ml": [
          1.1152
        ]
      },
      "legacy_aliases": [],
      "study_family": "process_development",
      "purpose_summary": "Tryin to improve solids content of leading recipes.",
      "study_tags": [
        "adhesion",
        "mixing_strategy",
        "silicon",
        "solids_content"
      ],
      "result_takeaway": "Still poor adhesion to the foil, similar to T1, but slightly better. Mixing to be improved.",
      "primary_active_material": "Silicon"
    },
    "source_kind": "workbook_parent",
    "source_created_at": "2024-10-16 00:00:00",
    "legacy_experiment_ids": []
  },
  {
    "batch_name": "T20",
    "parent_batch_name": null,
    "process_run_name": "T20 anode sheet process",
    "active_material_name": "Graphite",
    "formulation_json": [
      {
        "Component": "Graphite",
        "Dry Mass Fraction (%)": 79.0,
        "metadata": {
          "source_name": "Graphite"
        }
      },
      {
        "Component": "Cx (beta)",
        "Dry Mass Fraction (%)": 4.0,
        "metadata": {
          "source_name": "Cx (beta)",
          "manufacturer_hint": "Hexegen"
        }
      },
      {
        "Component": "Silicon",
        "Dry Mass Fraction (%)": 10.0,
        "metadata": {
          "source_name": "Si"
        }
      },
      {
        "Component": "LiPAA",
        "Dry Mass Fraction (%)": 7.0,
        "metadata": {
          "source_name": "LiPAA"
        }
      }
    ],
    "notes": "Repeat of T18 with Super P for comparison.",
    "metadata_json": {
      "source_workbook": "/Volumes/2TB SSD/Anode Formulations 2024-25.xlsx",
      "source_sheet": "T20",
      "safe_metrics": {
        "active_mass_density_g_cc": 2.1022,
        "slurry_density_g_ml": 1.2042,
        "disc_mass_mg": 10.53,
        "electrode_density_g_ml": 0.7267,
        "porosity": 0.6543,
        "pre_press_thickness_um": 91.0,
        "pressed_thickness_um": 82.0
      },
      "measurement_candidates": {
        "active_mass_density_g_cc": [
          2.1022
        ],
        "slurry_density_g_ml": [
          1.2042
        ],
        "disc_mass_mg": [
          10.53
        ],
        "electrode_density_g_ml": [
          0.7267
        ],
        "porosity": [
          0.6543
        ],
        "pre_press_thickness_um": [
          91.0
        ],
        "pressed_thickness_um": [
          82.0
        ]
      },
      "legacy_aliases": [],
      "study_family": "silicon_formulation_optimization",
      "purpose_summary": "Repeat of T18 with Super P for comparison.",
      "study_tags": [
        "silicon",
        "silicon_graphite_blend",
        "super_p_comparison"
      ],
      "hypothesis": "The conductive additive choice should materially affect electrode quality and performance.",
      "primary_active_material": "Graphite"
    },
    "source_kind": "workbook_parent",
    "source_created_at": "2025-07-15 00:00:00",
    "legacy_experiment_ids": []
  },
  {
    "batch_name": "T21",
    "parent_batch_name": null,
    "process_run_name": "T21 anode sheet process",
    "active_material_name": "Graphite",
    "formulation_json": [
      {
        "Component": "Graphite",
        "Dry Mass Fraction (%)": 58.0,
        "metadata": {
          "source_name": "Graphite"
        }
      },
      {
        "Component": "Cx (beta)",
        "Dry Mass Fraction (%)": 7.0,
        "metadata": {
          "source_name": "Cx (beta)",
          "manufacturer_hint": "Hexegen"
        }
      },
      {
        "Component": "Silicon",
        "Dry Mass Fraction (%)": 22.0,
        "metadata": {
          "source_name": "Si"
        }
      },
      {
        "Component": "LiPAA",
        "Dry Mass Fraction (%)": 13.0,
        "metadata": {
          "source_name": "LiPAA"
        }
      }
    ],
    "notes": "Increase Si portion to balance capacity and stability.",
    "metadata_json": {
      "source_workbook": "/Volumes/2TB SSD/Anode Formulations 2024-25.xlsx",
      "source_sheet": "T21",
      "safe_metrics": {
        "active_mass_density_g_cc": 2.0238,
        "slurry_density_g_ml": 1.0698,
        "disc_mass_mg": 4.4,
        "electrode_density_g_ml": 0.3036,
        "porosity": 0.85,
        "pre_press_thickness_um": 91.0,
        "pressed_thickness_um": 82.0
      },
      "measurement_candidates": {
        "active_mass_density_g_cc": [
          2.0238
        ],
        "slurry_density_g_ml": [
          1.0698
        ],
        "disc_mass_mg": [
          4.4
        ],
        "electrode_density_g_ml": [
          0.3036
        ],
        "porosity": [
          0.85
        ],
        "pre_press_thickness_um": [
          91.0
        ],
        "pressed_thickness_um": [
          82.0
        ]
      },
      "legacy_aliases": [],
      "study_family": "silicon_formulation_optimization",
      "purpose_summary": "Increase Si portion to balance capacity and stability.",
      "study_tags": [
        "silicon",
        "silicon_graphite_blend"
      ],
      "hypothesis": "Higher silicon content should raise capacity while testing stability limits.",
      "primary_active_material": "Graphite"
    },
    "source_kind": "workbook_parent",
    "source_created_at": "2025-07-16 00:00:00",
    "legacy_experiment_ids": []
  },
  {
    "batch_name": "T22",
    "parent_batch_name": null,
    "process_run_name": "T22 anode sheet process",
    "active_material_name": "Graphite",
    "formulation_json": [
      {
        "Component": "Graphite",
        "Dry Mass Fraction (%)": 79.0,
        "metadata": {
          "source_name": "Graphite"
        }
      },
      {
        "Component": "Cx (beta)",
        "Dry Mass Fraction (%)": 3.8,
        "metadata": {
          "source_name": "Cx (beta)",
          "manufacturer_hint": "Hexegen"
        }
      },
      {
        "Component": "Silicon",
        "Dry Mass Fraction (%)": 10.0,
        "metadata": {
          "source_name": "Si"
        }
      },
      {
        "Component": "MWCNTs",
        "Dry Mass Fraction (%)": 0.2,
        "metadata": {
          "source_name": "MWCNTs"
        }
      },
      {
        "Component": "LiPAA",
        "Dry Mass Fraction (%)": 7.0,
        "metadata": {
          "source_name": "LiPAA"
        }
      }
    ],
    "notes": "Improve slurry composition, improve performance and stability with CNTs. First attempt for full cell pouch.\nAnode designed for use with LFP-Si/Gr multi-stack pouch cell.\n-",
    "metadata_json": {
      "source_workbook": "/Volumes/2TB SSD/Anode Formulations 2024-25.xlsx",
      "source_sheet": "T22",
      "safe_metrics": {
        "active_mass_density_g_cc": 2.1022,
        "slurry_density_g_ml": 1.2405,
        "disc_mass_mg": 13.43,
        "electrode_density_g_ml": 0.95,
        "porosity": 0.5481,
        "pre_press_thickness_um": 100.0,
        "pressed_thickness_um": 80.0,
        "loading_mg_cm2": 10.0
      },
      "measurement_candidates": {
        "active_mass_density_g_cc": [
          2.1022
        ],
        "slurry_density_g_ml": [
          1.2405
        ],
        "disc_mass_mg": [
          13.43
        ],
        "electrode_density_g_ml": [
          0.95
        ],
        "porosity": [
          0.5481
        ],
        "pre_press_thickness_um": [
          100.0
        ],
        "pressed_thickness_um": [
          80.0
        ],
        "loading_mg_cm2": [
          10.0
        ]
      },
      "legacy_aliases": [
        "T22"
      ],
      "study_family": "full_cell_and_adhesion_scaleup",
      "purpose_summary": "Improve slurry composition, improve performance and stability with CNTs. First attempt for full cell pouch.",
      "study_tags": [
        "full_cell_candidate",
        "pouch_cell_candidate",
        "silicon",
        "silicon_graphite_blend"
      ],
      "hypothesis": "This recipe is being pushed toward a stackable full-cell-compatible anode.",
      "calendared": null,
      "separator": "2+12+2 CCS",
      "substrate": "Copper",
      "primary_active_material": "Graphite"
    },
    "source_kind": "workbook_parent",
    "source_created_at": "2025-07-30 00:00:00",
    "legacy_experiment_ids": [
      34
    ]
  },
  {
    "batch_name": "T23",
    "parent_batch_name": null,
    "process_run_name": "T23 anode sheet process",
    "active_material_name": "Graphite",
    "formulation_json": [
      {
        "Component": "Graphite",
        "Dry Mass Fraction (%)": 82.0,
        "metadata": {
          "source_name": "Graphite"
        }
      },
      {
        "Component": "Cx (beta)",
        "Dry Mass Fraction (%)": 2.8,
        "metadata": {
          "source_name": "Cx (beta)",
          "manufacturer_hint": "Hexegen"
        }
      },
      {
        "Component": "Silicon",
        "Dry Mass Fraction (%)": 9.0,
        "metadata": {
          "source_name": "Si"
        }
      },
      {
        "Component": "MWCNTs",
        "Dry Mass Fraction (%)": 0.2,
        "metadata": {
          "source_name": "MWCNTs"
        }
      },
      {
        "Component": "LiPAA",
        "Dry Mass Fraction (%)": 3.0,
        "metadata": {
          "source_name": "LiPAA"
        }
      },
      {
        "Component": "SBR",
        "Dry Mass Fraction (%)": 3.0,
        "metadata": {
          "source_name": "SBR"
        }
      }
    ],
    "notes": "Improve adhesion and dispersibility compared to T22 and previous.\nAttempt to improve adhesion and dispersibility compared to T22 and previous by adding SBR.",
    "metadata_json": {
      "source_workbook": "/Volumes/2TB SSD/Anode Formulations 2024-25.xlsx",
      "source_sheet": "T23",
      "safe_metrics": {
        "active_mass_density_g_cc": 2.0697,
        "slurry_density_g_ml": 1.2898,
        "disc_mass_mg": 20.3,
        "electrode_density_g_ml": 1.0637,
        "porosity": 0.4861,
        "pre_press_thickness_um": 128.0,
        "pressed_thickness_um": 108.0,
        "loading_mg_cm2": 10.0
      },
      "measurement_candidates": {
        "active_mass_density_g_cc": [
          2.0697
        ],
        "slurry_density_g_ml": [
          1.2898
        ],
        "disc_mass_mg": [
          20.3
        ],
        "electrode_density_g_ml": [
          1.0637
        ],
        "porosity": [
          0.4861
        ],
        "pre_press_thickness_um": [
          128.0
        ],
        "pressed_thickness_um": [
          108.0
        ],
        "loading_mg_cm2": [
          10.0
        ]
      },
      "legacy_aliases": [
        "T23"
      ],
      "study_family": "full_cell_and_adhesion_scaleup",
      "purpose_summary": "Improve adhesion and dispersibility compared to T22 and previous.",
      "study_tags": [
        "adhesion",
        "silicon",
        "silicon_graphite_blend"
      ],
      "hypothesis": "Binder and dispersion changes should improve adhesion and reduce delamination.",
      "calendared": null,
      "separator": "2+12+2 CCS",
      "substrate": "Copper",
      "primary_active_material": "Graphite"
    },
    "source_kind": "workbook_parent",
    "source_created_at": "2025-07-31 00:00:00",
    "legacy_experiment_ids": [
      39
    ]
  },
  {
    "batch_name": "T24",
    "parent_batch_name": null,
    "process_run_name": "T24 anode sheet process",
    "active_material_name": "Graphite",
    "formulation_json": [
      {
        "Component": "Graphite",
        "Dry Mass Fraction (%)": 79.0,
        "metadata": {
          "source_name": "Graphite"
        }
      },
      {
        "Component": "Cx (beta)",
        "Dry Mass Fraction (%)": 3.8,
        "metadata": {
          "source_name": "Cx (beta)",
          "manufacturer_hint": "Hexegen"
        }
      },
      {
        "Component": "Silicon",
        "Dry Mass Fraction (%)": 10.0,
        "metadata": {
          "source_name": "Si"
        }
      },
      {
        "Component": "MWCNTs",
        "Dry Mass Fraction (%)": 0.2,
        "metadata": {
          "source_name": "MWCNTs"
        }
      },
      {
        "Component": "LiPAA",
        "Dry Mass Fraction (%)": 7.0,
        "metadata": {
          "source_name": "LiPAA"
        }
      }
    ],
    "notes": "Test against Cx(e) with current standard formulation\nSiCx200 test.",
    "metadata_json": {
      "source_workbook": "/Volumes/2TB SSD/Anode Formulations 2024-25.xlsx",
      "source_sheet": "T24",
      "safe_metrics": {
        "active_mass_density_g_cc": 2.095,
        "slurry_density_g_ml": 1.2313,
        "disc_mass_mg": 13.4333,
        "electrode_density_g_ml": 1.2462,
        "porosity": 0.4052,
        "pre_press_thickness_um": 61.0,
        "pressed_thickness_um": 61.0,
        "loading_mg_cm2": 10.0
      },
      "measurement_candidates": {
        "active_mass_density_g_cc": [
          2.095
        ],
        "slurry_density_g_ml": [
          1.2313
        ],
        "disc_mass_mg": [
          13.4333
        ],
        "electrode_density_g_ml": [
          1.2462
        ],
        "porosity": [
          0.4052
        ],
        "pre_press_thickness_um": [
          61.0
        ],
        "pressed_thickness_um": [
          61.0
        ],
        "loading_mg_cm2": [
          10.0
        ]
      },
      "legacy_aliases": [
        "T24"
      ],
      "study_family": "sicx_material_screening",
      "purpose_summary": "Test against Cx(e) with current standard formulation",
      "study_tags": [
        "silicon",
        "silicon_graphite_blend"
      ],
      "calendared": null,
      "separator": "25um PP",
      "substrate": "Copper",
      "primary_active_material": "Graphite"
    },
    "source_kind": "workbook_parent",
    "source_created_at": "2025-08-14 00:00:00",
    "legacy_experiment_ids": [
      92
    ]
  },
  {
    "batch_name": "T25",
    "parent_batch_name": null,
    "process_run_name": "T25 anode sheet process",
    "active_material_name": "Graphite",
    "formulation_json": [
      {
        "Component": "Graphite",
        "Dry Mass Fraction (%)": 79.0,
        "metadata": {
          "source_name": "Graphite"
        }
      },
      {
        "Component": "Cx (beta)",
        "Dry Mass Fraction (%)": 3.8,
        "metadata": {
          "source_name": "Cx (beta)",
          "manufacturer_hint": "Hexegen"
        }
      },
      {
        "Component": "SiCx200",
        "Dry Mass Fraction (%)": 10.0,
        "metadata": {
          "source_name": "SiCx200"
        }
      },
      {
        "Component": "MWCNTs",
        "Dry Mass Fraction (%)": 0.2,
        "metadata": {
          "source_name": "MWCNTs"
        }
      },
      {
        "Component": "LiPAA",
        "Dry Mass Fraction (%)": 7.0,
        "metadata": {
          "source_name": "LiPAA"
        }
      }
    ],
