Repository: DarthBurnsey/BiologicCyclerDataAnalyzer

# LIB Anode Ontology Reconciliation

- Source workbook: `/Volumes/2TB SSD/Anode Formulations 2024-25.xlsx`
- Legacy database: `/Users/bradyburns/Projects/CellScope/cellscope.db`

## Counts

- Parent batches: 40
- Variant batches: 17
- Materials: 18
- Review items: 4
- Mismatch items: 9

## Files

- `ontology_import_preview.json`: full preview payload
- `ontology_import_issues.csv`: flattened review + mismatch issues
- `ontology_import_parent_batches.json`: parent batch preview
- `ontology_import_variant_batches.json`: variant batch preview
- `ontology_import_cell_builds.json`: proposed cell-build lineage preview

File: docs/reconciliation/lib-anode-ontology-review-2026-03-24/ontology_import_preview.json (part 1 of 7)
{
  "source_workbook": "/Volumes/2TB SSD/Anode Formulations 2024-25.xlsx",
  "legacy_db_path": "/Users/bradyburns/Projects/CellScope/cellscope.db",
  "counts": {
    "materials": 18,
    "protocol_versions": 0,
    "process_runs": 40,
    "parent_batches": 40,
    "variant_batches": 17,
    "legacy_experiment_links": 24,
    "cell_builds": 53,
    "review_items": 4,
    "mismatch_items": 9
  },
  "materials": [
    {
      "name": "AST-9005(26)",
      "category": "other",
      "manufacturer": null,
      "description": null,
      "metadata_json": {
        "source_name": "AST-9005(26)"
      }
    },
    {
      "name": "AST-9005(30)",
      "category": "other",
      "manufacturer": null,
      "description": null,
      "metadata_json": {
        "source_name": "AST-9005(30)"
      }
    },
    {
      "name": "B(OH)3",
      "category": "other",
      "manufacturer": null,
      "description": null,
      "metadata_json": {
        "source_name": "B(OH)3",
        "functional_role": "crosslinker"
      }
    },
    {
      "name": "CMC",
      "category": "binder",
      "manufacturer": null,
      "description": null,
      "metadata_json": {
        "source_name": "CMC"
      }
    },
    {
      "name": "Cx (beta)",
      "category": "conductive_additive",
      "manufacturer": "Hexegen",
      "description": null,
      "metadata_json": {
        "source_name": "Cx (beta)",
        "manufacturer_hint": "Hexegen"
      }
    },
    {
      "name": "Cx (echo)",
      "category": "conductive_additive",
      "manufacturer": "Hexegen",
      "description": null,
      "metadata_json": {
        "source_name": "Cx (echo)",
        "manufacturer_hint": "Hexegen"
      }
    },
    {
      "name": "Graphite",
      "category": "anode_active",
      "manufacturer": null,
      "description": null,
      "metadata_json": {
        "source_name": "Graphite"
      }
    },
    {
      "name": "Graphite (BTR)",
      "category": "other",
      "manufacturer": null,
      "description": null,
      "metadata_json": {
        "source_name": "Graphite (BTR)"
      }
    },
    {
      "name": "Hx-e",
      "category": "conductive_additive",
      "manufacturer": "Hexegen",
      "description": null,
      "metadata_json": {
        "source_name": "Hx-e",
        "manufacturer_hint": "Hexegen"
      }
    },
    {
      "name": "LiPAA",
      "category": "binder",
      "manufacturer": null,
      "description": null,
      "metadata_json": {
        "source_name": "LiPAA"
      }
    },
    {
      "name": "MWCNTs",
      "category": "conductive_additive",
      "manufacturer": null,
      "description": null,
      "metadata_json": {
        "source_name": "MWCNTs"
      }
    },
    {
      "name": "SBR",
      "category": "binder",
      "manufacturer": null,
      "description": null,
      "metadata_json": {
        "source_name": "SBR"
      }
    },
    {
      "name": "Si/C Composite",
      "category": "anode_active",
      "manufacturer": null,
      "description": null,
      "metadata_json": {
        "source_name": "S03CD - Si/C",
        "product_hint": "S03CD - Si/C"
      }
    },
    {
      "name": "SiC",
      "category": "anode_active",
      "manufacturer": null,
      "description": null,
      "metadata_json": {
        "source_name": "SiC",
        "product_hint": "SiC"
      }
    },
    {
      "name": "SiCx200",
      "category": "anode_active",
      "manufacturer": null,
      "description": null,
      "metadata_json": {
        "source_name": "SiCx200"
      }
    },
    {
      "name": "Silicon",
      "category": "anode_active",
      "manufacturer": null,
      "description": null,
      "metadata_json": {
        "source_name": "Silicon"
      }
    },
    {
      "name": "Super P",
      "category": "conductive_additive",
      "manufacturer": null,
      "description": null,
      "metadata_json": {
        "source_name": "Super P"
      }
    },
    {
      "name": "nano SI",
      "category": "other",
      "manufacturer": null,
      "description": null,
      "metadata_json": {
        "source_name": "nano SI"
      }
    }
  ],
  "protocol_versions": [],
  "process_runs": [
    {
      "name": "T1 anode sheet process",
      "process_type": "coating",
      "started_at": "2024-10-15",
      "completed_at": null,
      "settings_json": {
        "source_workbook": "/Volumes/2TB SSD/Anode Formulations 2024-25.xlsx",
        "source_sheet": "T1",
        "safe_metrics": {
          "slurry_density_g_ml": 1.3551
        },
        "measurement_candidates": {
          "slurry_density_g_ml": [
            1.3551
          ]
        },
        "study_family": "process_development"
      },
      "notes": "Training on main equipment\nCoating had poor adhesion to the foil. Many visible defects present."
    },
    {
      "name": "T10 anode sheet process",
      "process_type": "coating",
      "started_at": "2024-11-12",
      "completed_at": null,
      "settings_json": {
        "source_workbook": "/Volumes/2TB SSD/Anode Formulations 2024-25.xlsx",
        "source_sheet": "T10",
        "safe_metrics": {
          "active_mass_density_g_cc": 2.0833,
          "slurry_density_g_ml": 1.3243,
          "electrode_density_g_ml": 1.4583,
          "porosity": 0.3,
          "thickness_reduction_pct": 21.2766,
          "pre_press_thickness_um": 94.0,
          "pressed_thickness_um": 74.0
        },
        "measurement_candidates": {
          "active_mass_density_g_cc": [
            2.0833
          ],
          "slurry_density_g_ml": [
            1.3243
          ],
          "electrode_density_g_ml": [
            1.4583
          ],
          "porosity": [
            0.3
          ],
          "thickness_reduction_pct": [
            21.2766
          ],
          "pre_press_thickness_um": [
            94.0
          ],
          "pressed_thickness_um": [
            74.0
          ]
        },
        "study_family": "process_development"
      },
      "notes": "Evaluate slurry viscosity agianst mixing time at 600 RPM"
    },
    {
      "name": "T12 anode sheet process",
      "process_type": "coating",
      "started_at": "2025-01-07",
      "completed_at": null,
      "settings_json": {
        "source_workbook": "/Volumes/2TB SSD/Anode Formulations 2024-25.xlsx",
        "source_sheet": "T12",
        "safe_metrics": {
          "active_mass_density_g_cc": 1.9791,
          "slurry_density_g_ml": 7.9066,
          "electrode_density_g_ml": 0.903,
          "porosity": 0.5437,
          "electrode_mass_mg": 15.0,
          "thickness_reduction_pct": 9.6154,
          "pre_press_thickness_um": 104.0,
          "pressed_thickness_um": 94.0
        },
        "measurement_candidates": {
          "active_mass_density_g_cc": [
            1.9791
          ],
          "slurry_density_g_ml": [
            7.9066
          ],
          "electrode_density_g_ml": [
            0.903
          ],
          "porosity": [
            0.5437
          ],
          "electrode_mass_mg": [
            15.0
          ],
          "thickness_reduction_pct": [
            9.6154
          ],
          "pre_press_thickness_um": [
            104.0
          ],
          "pressed_thickness_um": [
            94.0
          ]
        },
        "study_family": "silicon_formulation_optimization"
      },
      "notes": "Testing for Improved Cycle life, capacity, and FCE"
    },
    {
      "name": "T13 anode sheet process",
      "process_type": "coating",
      "started_at": "2025-01-13",
      "completed_at": null,
      "settings_json": {
        "source_workbook": "/Volumes/2TB SSD/Anode Formulations 2024-25.xlsx",
        "source_sheet": "T13",
        "safe_metrics": {
          "pre_press_thickness_um": 91.0,
          "electrode_mass_mg": 15.0
        },
        "measurement_candidates": {
          "active_mass_density_g_cc": [
            1.9791,
            2.1098
          ],
          "slurry_density_g_ml": [
            1.1503,
            2.1132
          ],
          "electrode_density_g_ml": [
            1.0352,
            1.2261
          ],
          "porosity": [
            0.4189,
            0.4769
          ],
          "pre_press_thickness_um": [
            91.0
          ],
          "pressed_thickness_um": [
            60.0,
            82.0
          ],
          "electrode_mass_mg": [
            15.0
          ],
          "disc_mass_mg": [
            7.8,
            8.6
          ]
        },
        "study_family": "silicon_formulation_optimization"
      },
      "notes": "Repeat of T12 but striving for process improvements. Experiment with wet mixing of Cx and SiNP\nTwo variants were made. One -100mesh and one pristine. -100 mesh showed less presence of particle and agglomeration defects."
    },
    {
      "name": "T14 anode sheet process",
      "process_type": "coating",
      "started_at": "2025-01-13",
      "completed_at": null,
      "settings_json": {
        "source_workbook": "/Volumes/2TB SSD/Anode Formulations 2024-25.xlsx",
        "source_sheet": "T14",
        "safe_metrics": {
          "active_mass_density_g_cc": 1.8851,
          "slurry_density_g_ml": 1.037,
          "disc_mass_mg": 10.0,
          "electrode_density_g_ml": 0.6901,
          "porosity": 0.6339,
          "pre_press_thickness_um": 91.0,
          "pressed_thickness_um": 82.0
        },
        "measurement_candidates": {
          "active_mass_density_g_cc": [
            1.8851
          ],
          "slurry_density_g_ml": [
            1.037
          ],
          "disc_mass_mg": [
            10.0
          ],
          "electrode_density_g_ml": [
            0.6901
          ],
          "porosity": [
            0.6339
          ],
          "pre_press_thickness_um": [
            91.0
          ],
          "pressed_thickness_um": [
            82.0
          ]
        },
        "study_family": "silicon_formulation_optimization"
      },
      "notes": "Focus on getting a viable Silicon anode for a prototype."
    },
    {
      "name": "T15 anode sheet process",
      "process_type": "coating",
      "started_at": "2025-06-25",
      "completed_at": null,
      "settings_json": {
        "source_workbook": "/Volumes/2TB SSD/Anode Formulations 2024-25.xlsx",
        "source_sheet": "T15",
        "safe_metrics": {
          "active_mass_density_g_cc": 1.9156,
          "slurry_density_g_ml": 1.0529,
          "disc_mass_mg": 10.0,
          "electrode_density_g_ml": 0.6901,
          "porosity": 0.6397,
          "pre_press_thickness_um": 91.0,
          "pressed_thickness_um": 82.0
        },
        "measurement_candidates": {
          "active_mass_density_g_cc": [
            1.9156
          ],
          "slurry_density_g_ml": [
            1.0529
          ],
          "disc_mass_mg": [
            10.0
          ],
          "electrode_density_g_ml": [
            0.6901
          ],
          "porosity": [
            0.6397
          ],
          "pre_press_thickness_um": [
            91.0
          ],
          "pressed_thickness_um": [
            82.0
          ]
        },
        "study_family": "silicon_formulation_optimization"
      },
      "notes": "Increase graphite content to stabilize the anode."
    },
    {
      "name": "T16 anode sheet process",
      "process_type": "coating",
      "started_at": "2025-06-25",
      "completed_at": null,
      "settings_json": {
        "source_workbook": "/Volumes/2TB SSD/Anode Formulations 2024-25.xlsx",
        "source_sheet": "T16",
        "safe_metrics": {
          "active_mass_density_g_cc": 1.938,
          "slurry_density_g_ml": 1.0638,
          "disc_mass_mg": 10.1,
          "electrode_density_g_ml": 0.697,
          "porosity": 0.6403,
          "pre_press_thickness_um": 91.0,
          "pressed_thickness_um": 82.0
        },
        "measurement_candidates": {
          "active_mass_density_g_cc": [
            1.938
          ],
          "slurry_density_g_ml": [
            1.0638
          ],
          "disc_mass_mg": [
            10.1
          ],
          "electrode_density_g_ml": [
            0.697
          ],
          "porosity": [
            0.6403
          ],
          "pre_press_thickness_um": [
            91.0
          ],
          "pressed_thickness_um": [
            82.0
          ]
        },
        "study_family": "silicon_formulation_optimization"
      },
      "notes": "Increase graphite content to stabilize the anode."
    },
    {
      "name": "T17 anode sheet process",
      "process_type": "coating",
      "started_at": "2025-07-14",
      "completed_at": null,
      "settings_json": {
        "source_workbook": "/Volumes/2TB SSD/Anode Formulations 2024-25.xlsx",
        "source_sheet": "T17",
        "safe_metrics": {
          "active_mass_density_g_cc": 2.0639,
          "slurry_density_g_ml": 1.1616,
          "disc_mass_mg": 11.2,
          "electrode_density_g_ml": 0.932,
          "porosity": 0.5484,
          "pre_press_thickness_um": 79.0,
          "pressed_thickness_um": 68.0,
          "electrode_mass_mg": 15.0
        },
        "measurement_candidates": {
          "active_mass_density_g_cc": [
            2.0639
          ],
          "slurry_density_g_ml": [
            1.1616
          ],
          "disc_mass_mg": [
            11.2
          ],
          "electrode_density_g_ml": [
            0.932
          ],
          "porosity": [
            0.5484
          ],
          "pre_press_thickness_um": [
            79.0
          ],
          "pressed_thickness_um": [
            68.0
          ],
          "electrode_mass_mg": [
            15.0
          ]
        },
        "study_family": "silicon_formulation_optimization"
      },
      "notes": "Create relatively stable, high capacity anode. Train Lui/Kaitlyn on anode making process."
    },
    {
      "name": "T18 anode sheet process",
      "process_type": "coating",
      "started_at": "2025-07-14",
      "completed_at": null,
      "settings_json": {
        "source_workbook": "/Volumes/2TB SSD/Anode Formulations 2024-25.xlsx",
        "source_sheet": "T18",
        "safe_metrics": {
          "active_mass_density_g_cc": 2.1022,
          "slurry_density_g_ml": 1.2322,
          "disc_mass_mg": 13.3333,
          "electrode_density_g_ml": 0.9431,
          "porosity": 0.5514,
          "pre_press_thickness_um": 88.0,
          "pressed_thickness_um": 80.0
        },
        "measurement_candidates": {
          "active_mass_density_g_cc": [
            2.1022
          ],
          "slurry_density_g_ml": [
            1.2322
          ],
          "disc_mass_mg": [
            13.3333
          ],
          "electrode_density_g_ml": [
            0.9431
          ],
          "porosity": [
            0.5514
          ],
          "pre_press_thickness_um": [
            88.0
          ],
          "pressed_thickness_um": [
            80.0
          ]
        },
        "study_family": "silicon_formulation_optimization"
      },
      "notes": "Set of three experiments with Lui/Kait for training purposes and recipe dialing in."
    },
    {
      "name": "T19 anode sheet process",
      "process_type": "coating",
      "started_at": "2025-07-14",
      "completed_at": null,
      "settings_json": {
        "source_workbook": "/Volumes/2TB SSD/Anode Formulations 2024-25.xlsx",
        "source_sheet": "T19",
        "safe_metrics": {
          "active_mass_density_g_cc": 2.0405,
          "slurry_density_g_ml": 1.1321,
          "disc_mass_mg": 8.57,
          "electrode_density_g_ml": 0.7578,
          "porosity": 0.6286,
          "pre_press_thickness_um": 71.0,
          "pressed_thickness_um": 64.0
        },
        "measurement_candidates": {
          "active_mass_density_g_cc": [
            2.0405
          ],
          "slurry_density_g_ml": [
            1.1321
          ],
          "disc_mass_mg": [
            8.57
          ],
          "electrode_density_g_ml": [
            0.7578
          ],
          "porosity": [
            0.6286
          ],
          "pre_press_thickness_um": [
            71.0
          ],
          "pressed_thickness_um": [
            64.0
          ]
        },
        "study_family": "silicon_formulation_optimization"
      },
      "notes": "Set of three experiments with Lui/Kait for training purposes and recipe dialing in."
    },
    {
      "name": "T2 anode sheet process",
      "process_type": "coating",
      "started_at": "2024-10-16",
      "completed_at": null,
      "settings_json": {
        "source_workbook": "/Volumes/2TB SSD/Anode Formulations 2024-25.xlsx",
        "source_sheet": "T2",
        "safe_metrics": {
          "slurry_density_g_ml": 1.1152
        },
        "measurement_candidates": {
          "slurry_density_g_ml": [
            1.1152
          ]
        },
        "study_family": "process_development"
      },
      "notes": "Tryin to improve solids content of leading recipes.\nStill poor adhesion to the foil, similar to T1, but slightly better. Mixing to be improved."
    },
    {
      "name": "T20 anode sheet process",
      "process_type": "coating",
      "started_at": "2025-07-15",
      "completed_at": null,
      "settings_json": {
        "source_workbook": "/Volumes/2TB SSD/Anode Formulations 2024-25.xlsx",
        "source_sheet": "T20",
        "safe_metrics": {
          "active_mass_density_g_cc": 2.1022,
          "slurry_density_g_ml": 1.2042,
          "disc_mass_mg": 10.53,
          "electrode_density_g_ml": 0.7267,
          "porosity": 0.6543,
          "pre_press_thickness_um": 91.0,
          "pressed_thickness_um": 82.0
        },
        "measurement_candidates": {
          "active_mass_density_g_cc": [
            2.1022
          ],
          "slurry_density_g_ml": [
            1.2042
          ],
          "disc_mass_mg": [
            10.53
          ],
          "electrode_density_g_ml": [
            0.7267
          ],
          "porosity": [
            0.6543
          ],
          "pre_press_thickness_um": [
            91.0
          ],
          "pressed_thickness_um": [
            82.0
          ]
        },
        "study_family": "silicon_formulation_optimization"
      },
      "notes": "Repeat of T18 with Super P for comparison."
    },
    {
      "name": "T21 anode sheet process",
      "process_type": "coating",
      "started_at": "2025-07-16",
      "completed_at": null,
      "settings_json": {
        "source_workbook": "/Volumes/2TB SSD/Anode Formulations 2024-25.xlsx",
        "source_sheet": "T21",
        "safe_metrics": {
          "active_mass_density_g_cc": 2.0238,
          "slurry_density_g_ml": 1.0698,
          "disc_mass_mg": 4.4,
          "electrode_density_g_ml": 0.3036,
          "porosity": 0.85,
          "pre_press_thickness_um": 91.0,
          "pressed_thickness_um": 82.0
        },
        "measurement_candidates": {
          "active_mass_density_g_cc": [
            2.0238
          ],
          "slurry_density_g_ml": [
            1.0698
          ],
          "disc_mass_mg": [
            4.4
          ],
          "electrode_density_g_ml": [
            0.3036
          ],
          "porosity": [
            0.85
          ],
          "pre_press_thickness_um": [
            91.0
          ],
          "pressed_thickness_um": [
            82.0
          ]
        },
        "study_family": "silicon_formulation_optimization"
      },
      "notes": "Increase Si portion to balance capacity and stability."
    },
    {
      "name": "T22 anode sheet process",
      "process_type": "coating",
      "started_at": "2025-07-30",
      "completed_at": null,
      "settings_json": {
        "source_workbook": "/Volumes/2TB SSD/Anode Formulations 2024-25.xlsx",
        "source_sheet": "T22",
        "safe_metrics": {
          "active_mass_density_g_cc": 2.1022,
          "slurry_density_g_ml": 1.2405,
          "disc_mass_mg": 13.43,
          "electrode_density_g_ml": 0.95,
          "porosity": 0.5481,
          "pre_press_thickness_um": 100.0,
          "pressed_thickness_um": 80.0,
          "loading_mg_cm2": 10.0
        },
        "measurement_candidates": {
          "active_mass_density_g_cc": [
            2.1022
          ],
          "slurry_density_g_ml": [
            1.2405
          ],
          "disc_mass_mg": [
            13.43
          ],
          "electrode_density_g_ml": [
            0.95
          ],
          "porosity": [
            0.5481
          ],
          "pre_press_thickness_um": [
            100.0
          ],
          "pressed_thickness_um": [
            80.0
          ],
          "loading_mg_cm2": [
            10.0
          ]
        },
        "study_family": "full_cell_and_adhesion_scaleup"
      },
      "notes": "Improve slurry composition, improve performance and stability with CNTs. First attempt for full cell pouch."
    },
    {
      "name": "T23 anode sheet process",
      "process_type": "coating",
      "started_at": "2025-07-31",
      "completed_at": null,
      "settings_json": {
        "source_workbook": "/Volumes/2TB SSD/Anode Formulations 2024-25.xlsx",
        "source_sheet": "T23",
        "safe_metrics": {
          "active_mass_density_g_cc": 2.0697,
          "slurry_density_g_ml": 1.2898,
          "disc_mass_mg": 20.3,
          "electrode_density_g_ml": 1.0637,
          "porosity": 0.4861,
          "pre_press_thickness_um": 128.0,
          "pressed_thickness_um": 108.0,
          "loading_mg_cm2": 10.0
        },
        "measurement_candidates": {
          "active_mass_density_g_cc": [
            2.0697
          ],
          "slurry_density_g_ml": [
            1.2898
          ],
          "disc_mass_mg": [
            20.3
          ],
          "electrode_density_g_ml": [
            1.0637
          ],
          "porosity": [
            0.4861
          ],
          "pre_press_thickness_um": [
            128.0
          ],
          "pressed_thickness_um": [
            108.0
          ],
          "loading_mg_cm2": [
            10.0
          ]
        },
        "study_family": "full_cell_and_adhesion_scaleup"
      },
      "notes": "Improve adhesion and dispersibility compared to T22 and previous."
    },
    {
      "name": "T24 anode sheet process",
      "process_type": "coating",
      "started_at": "2025-08-14",
      "completed_at": null,
      "settings_json": {
        "source_workbook": "/Volumes/2TB SSD/Anode Formulations 2024-25.xlsx",
        "source_sheet": "T24",
        "safe_metrics": {
          "active_mass_density_g_cc": 2.095,
          "slurry_density_g_ml": 1.2313,
          "disc_mass_mg": 13.4333,
          "electrode_density_g_ml": 1.2462,
          "porosity": 0.4052,
          "pre_press_thickness_um": 61.0,
          "pressed_thickness_um": 61.0,
          "loading_mg_cm2": 10.0
        },
        "measurement_candidates": {
          "active_mass_density_g_cc": [
            2.095
          ],
          "slurry_density_g_ml": [
            1.2313
          ],
          "disc_mass_mg": [
            13.4333
          ],
          "electrode_density_g_ml": [
            1.2462
          ],
          "porosity": [
            0.4052
          ],
          "pre_press_thickness_um": [
            61.0
          ],
          "pressed_thickness_um": [
            61.0
          ],
          "loading_mg_cm2": [
            10.0
          ]
        },
        "study_family": "sicx_material_screening"
      },
      "notes": "Test against Cx(e) with current standard formulation"
    },
    {
      "name": "T25 anode sheet process",
      "process_type": "coating",
      "started_at": "2025-08-15",
      "completed_at": null,
      "settings_json": {
        "source_workbook": "/Volumes/2TB SSD/Anode Formulations 2024-25.xlsx",
        "source_sheet": "T25",
        "safe_metrics": {
          "active_mass_density_g_cc": 2.095,
          "slurry_density_g_ml": 1.2313,
          "disc_mass_mg": 13.4333,
          "electrode_density_g_ml": 0.9746,
          "porosity": 0.5348,
          "pre_press_thickness_um": 100.0,
          "pressed_thickness_um": 78.0,
          "loading_mg_cm2": 10.0
        },
        "measurement_candidates": {
          "active_mass_density_g_cc": [
            2.095
          ],
          "slurry_density_g_ml": [
            1.2313
          ],
          "disc_mass_mg": [
            13.4333
          ],
          "electrode_density_g_ml": [
            0.9746
          ],
          "porosity": [
            0.5348
          ],
          "pre_press_thickness_um": [
            100.0
          ],
          "pressed_thickness_um": [
            78.0
          ],
          "loading_mg_cm2": [
            10.0
          ]
        },
        "study_family": "sicx_material_screening"
      },
      "notes": "Test new Si-(Cx) Material. Si200 first test."
    },
    {
      "name": "T26 anode sheet process",
      "process_type": "coating",
      "started_at": "2025-08-15",
      "completed_at": null,
      "settings_json": {
        "source_workbook": "/Volumes/2TB SSD/Anode Formulations 2024-25.xlsx",
        "source_sheet": "T26",
        "safe_metrics": {
          "active_mass_density_g_cc": 2.095,
          "slurry_density_g_ml": 1.2313,
          "disc_mass_mg": 13.4333,
          "electrode_density_g_ml": 0.7602,
          "porosity": 0.6371,
          "pre_press_thickness_um": 100.0,
          "pressed_thickness_um": 100.0,
          "loading_mg_cm2": 10.0
        },
        "measurement_candidates": {
          "active_mass_density_g_cc": [
            2.095
          ],
          "slurry_density_g_ml": [
            1.2313
          ],
          "disc_mass_mg": [
            13.4333
          ],
          "electrode_density_g_ml": [
            0.7602
          ],
          "porosity": [
            0.6371
          ],
          "pre_press_thickness_um": [
            100.0
          ],
          "pressed_thickness_um": [
            100.0
          ],
          "loading_mg_cm2": [
            10.0
          ]
        },
        "study_family": "sicx_material_screening"
      },
      "notes": "Test new Si-(Cx) Material. Si100 first test."
    },
    {
      "name": "T27 anode sheet process",
      "process_type": "coating",
      "started_at": "2025-09-11",
      "completed_at": null,
      "settings_json": {
        "source_workbook": "/Volumes/2TB SSD/Anode Formulations 2024-25.xlsx",
        "source_sheet": "T27",
        "safe_metrics": {
          "active_mass_density_g_cc": 2.1326,
          "slurry_density_g_ml": 1.3616,
          "disc_mass_mg": 13.9,
          "electrode_density_g_ml": 1.1567,
          "porosity": 0.4576,
          "pre_press_thickness_um": 94.0,
          "pressed_thickness_um": 68.0,
          "loading_mg_cm2": 10.0
        },
        "measurement_candidates": {
          "active_mass_density_g_cc": [
            2.1326
          ],
          "slurry_density_g_ml": [
            1.3616
          ],
          "disc_mass_mg": [
            13.9
          ],
          "electrode_density_g_ml": [
            1.1567
          ],
          "porosity": [
            0.4576
          ],
          "pre_press_thickness_um": [
            94.0
          ],
          "pressed_thickness_um": [
            68.0
          ],
          "loading_mg_cm2": [
            10.0
          ]
        },
        "study_family": "graphite_baseline_and_binder_screening"
      },
      "notes": "Testing of Cx with pure graphite anode for baseline understanding"
    },
    {
      "name": "T28 anode sheet process",
      "process_type": "coating",
      "started_at": "2025-09-17",
      "completed_at": null,
      "settings_json": {
        "source_workbook": "/Volumes/2TB SSD/Anode Formulations 2024-25.xlsx",
        "source_sheet": "T28",
        "safe_metrics": {
          "active_mass_density_g_cc": 2.1137,
          "slurry_density_g_ml": 1.2846,
          "disc_mass_mg": 15.0,
          "electrode_density_g_ml": 0.9986,
          "porosity": 0.5275,
          "pre_press_thickness_um": 95.0,
          "pressed_thickness_um": 85.0,
          "loading_mg_cm2": 10.0
        },
        "measurement_candidates": {
          "active_mass_density_g_cc": [
            2.1137
          ],
          "slurry_density_g_ml": [
            1.2846
          ],
          "disc_mass_mg": [
            15.0
          ],
          "electrode_density_g_ml": [
            0.9986
          ],
          "porosity": [
            0.5275
          ],
          "pre_press_thickness_um": [
            95.0
          ],
          "pressed_thickness_um": [
            85.0
          ],
          "loading_mg_cm2": [
            10.0
          ]
        },
        "study_family": "graphite_baseline_and_binder_screening"
      },
      "notes": "Testing of conservative Silicon-Graphite Anode"
    },
    {
      "name": "T29 anode sheet process",
      "process_type": "coating",
      "started_at": "2025-09-24",
      "completed_at": null,
      "settings_json": {
        "source_workbook": "/Volumes/2TB SSD/Anode Formulations 2024-25.xlsx",
        "source_sheet": "T29",
        "safe_metrics": {
          "active_mass_density_g_cc": 2.0786,
          "slurry_density_g_ml": 1.3457,
          "disc_mass_mg": 19.67,
          "electrode_density_g_ml": 1.1131,
          "porosity": 0.4645,
          "pre_press_thickness_um": 125.0,
          "pressed_thickness_um": 100.0,
          "loading_mg_cm2": 10.0
        },
        "measurement_candidates": {
          "active_mass_density_g_cc": [
            2.0786
          ],
          "slurry_density_g_ml": [
            1.3457
          ],
          "disc_mass_mg": [
            19.67
          ],
          "electrode_density_g_ml": [
            1.1131
          ],
          "porosity": [
            0.4645
          ],
          "pre_press_thickness_um": [
            125.0
          ],
          "pressed_thickness_um": [
            100.0
          ],
          "loading_mg_cm2": [
            10.0
          ]
        },
        "study_family": "graphite_baseline_and_binder_screening"
      },
      "notes": "Repeat of T27 but with increased binder to attempt and ameliorate potential delamination issues."
    },
    {
      "name": "T3 anode sheet process",
      "process_type": "coating",
      "started_at": "2024-10-17",
      "completed_at": null,
      "settings_json": {
        "source_workbook": "/Volumes/2TB SSD/Anode Formulations 2024-25.xlsx",
        "source_sheet": "T3",
        "safe_metrics": {
          "slurry_density_g_ml": 1.0547
        },
        "measurement_candidates": {
          "slurry_density_g_ml": [
            1.0547
          ]
        },
        "study_family": "process_development"
      },
      "notes": "Experiment for viscosity testing of large mixer.\nResults summarized in viscosity testing page."
    },
    {
      "name": "T30 anode sheet process",
      "process_type": "coating",
      "started_at": "2025-09-29",
      "completed_at": null,
      "settings_json": {
        "source_workbook": "/Volumes/2TB SSD/Anode Formulations 2024-25.xlsx",
        "source_sheet": "T30",
        "safe_metrics": {
          "active_mass_density_g_cc": 1.994,
          "slurry_density_g_ml": 1.2348,
          "disc_mass_mg": 16.48,
          "electrode_density_g_ml": 1.6956,
          "porosity": 0.1496,
          "pre_press_thickness_um": 100.0,
          "pressed_thickness_um": 55.0,
          "loading_mg_cm2": 10.0
        },
        "measurement_candidates": {
          "active_mass_density_g_cc": [
            1.994
          ],
          "slurry_density_g_ml": [
            1.2348
          ],
          "disc_mass_mg": [
            16.48
          ],
          "electrode_density_g_ml": [
            1.6956
          ],
          "porosity": [
            0.1496
          ],
          "pre_press_thickness_um": [
            100.0
          ],
          "pressed_thickness_um": [
            55.0
          ],
          "loading_mg_cm2": [
            10.0
          ]
        },
        "study_family": "sic_active_material_screening"
      },
      "notes": "Investigate SiC material without ball milling. Utilized SiC150 (alpha)."
    },
    {
      "name": "T31 anode sheet process",
      "process_type": "coating",
      "started_at": "2025-10-16",
      "completed_at": null,
      "settings_json": {
        "source_workbook": "/Volumes/2TB SSD/Anode Formulations 2024-25.xlsx",
        "source_sheet": "T31",
        "safe_metrics": {
          "active_mass_density_g_cc": 1.994,
          "slurry_density_g_ml": 1.2348,
          "disc_mass_mg": 12.53,
          "electrode_density_g_ml": 0.8441,
          "porosity": 0.5767,
          "pre_press_thickness_um": 84.0,
          "pressed_thickness_um": 84.0,
          "loading_mg_cm2": 10.0
        },
        "measurement_candidates": {
          "active_mass_density_g_cc": [
            1.994
          ],
          "slurry_density_g_ml": [
            1.2348
          ],
          "disc_mass_mg": [
            12.53
          ],
          "electrode_density_g_ml": [
            0.8441
          ],
          "porosity": [
            0.5767
          ],
          "pre_press_thickness_um": [
            84.0
          ],
          "pressed_thickness_um": [
            84.0
          ],
          "loading_mg_cm2": [
            10.0
          ]
        },
        "study_family": "sic_active_material_screening"
      },
      "notes": "Testing of SiC (using the beta formula) to compare against the alpha performance."
    },
    {
      "name": "T32 anode sheet process",
      "process_type": "coating",
      "started_at": "2025-10-22",
      "completed_at": null,
      "settings_json": {
        "source_workbook": "/Volumes/2TB SSD/Anode Formulations 2024-25.xlsx",
        "source_sheet": "T32",
        "safe_metrics": {
          "active_mass_density_g_cc": 2.0704,
          "slurry_density_g_ml": 1.2679,
          "disc_mass_mg": 13.76,
          "electrode_density_g_ml": 0.8848,
          "porosity": 0.5726,
          "pre_press_thickness_um": 88.0,
          "pressed_thickness_um": 88.0,
          "loading_mg_cm2": 10.0
        },
        "measurement_candidates": {
          "active_mass_density_g_cc": [
            2.0704
          ],
          "slurry_density_g_ml": [
            1.2679
          ],
          "disc_mass_mg": [
            13.76
          ],
          "electrode_density_g_ml": [
            0.8848
          ],
          "porosity": [
            0.5726
          ],
          "pre_press_thickness_um": [
            88.0
          ],
          "pressed_thickness_um": [
            88.0
          ],
          "loading_mg_cm2": [
            10.0
          ]
        },
        "study_family": "sic_active_material_screening"
      },
      "notes": "Test SiC (beta) without addition of Si NPs in conservative Gr anode. Utilize super P as the conductive for baseline.\nVery asymetrically sloped left to right. Used the thinner side for testing, approx. 98um total."
    },
    {
      "name": "T33 anode sheet process",
      "process_type": "coating",
      "started_at": "2025-11-11",
      "completed_at": null,
      "settings_json": {
        "source_workbook": "/Volumes/2TB SSD/Anode Formulations 2024-25.xlsx",
        "source_sheet": "T33",
        "safe_metrics": {
          "active_mass_density_g_cc": 2.1326,
          "slurry_density_g_ml": 1.3385,
          "disc_mass_mg": 12.3,
          "electrode_density_g_ml": 0.87,
          "porosity": 0.592,
          "pre_press_thickness_um": 85.0,
          "pressed_thickness_um": 80.0,
          "loading_mg_cm2": 10.0
        },
        "measurement_candidates": {
          "active_mass_density_g_cc": [
            2.1326
          ],
          "slurry_density_g_ml": [
            1.3385
          ],
          "disc_mass_mg": [
            12.3
          ],
          "electrode_density_g_ml": [
            0.87
          ],
          "porosity": [
            0.592
          ],
          "pre_press_thickness_um": [
            85.0
          ],
          "pressed_thickness_um": [
            80.0
          ],
          "loading_mg_cm2": [
            10.0
          ]
        },
        "study_family": "graphite_benchmarking_and_calendering"
      },
      "notes": "Test new BTR graphite for comparison against MSE graphite.\nLoading very asymetric left to right. Calibration of doctors blade required. Uncal ldg: 12.3mg, thick side Cal 13.53."
    },
    {
      "name": "T34 anode sheet process",
      "process_type": "coating",
      "started_at": "2026-01-16",
      "completed_at": null,
      "settings_json": {
        "source_workbook": "/Volumes/2TB SSD/Anode Formulations 2024-25.xlsx",
        "source_sheet": "T34",
        "safe_metrics": {
          "active_mass_density_g_cc": 2.1333,
          "slurry_density_g_ml": 1.3574,
          "disc_mass_mg": 12.3,
          "electrode_density_g_ml": 0.87,
          "porosity": 0.5922,
          "pre_press_thickness_um": 85.0,
          "pressed_thickness_um": 80.0,
          "loading_mg_cm2": 10.0
        },
        "measurement_candidates": {
          "active_mass_density_g_cc": [
            2.1333
          ],
          "slurry_density_g_ml": [
            1.3574
          ],
          "disc_mass_mg": [
            12.3
          ],
          "electrode_density_g_ml": [
            0.87
          ],
          "porosity": [
            0.5922
          ],
          "pre_press_thickness_um": [
            85.0
          ],
          "pressed_thickness_um": [
            80.0
          ],
          "loading_mg_cm2": [
            10.0
          ]
        },
        "study_family": "graphite_benchmarking_and_calendering"
      },
      "notes": "Retest new BTR graphite for comparison against MSE graphite.\nLoading very asymetric left to right. Calibration of doctors blade required. Uncal ldg: 12.3mg, thick side Cal 13.53."
    },
    {
      "name": "T35 anode sheet process",
      "process_type": "coating",
      "started_at": "2026-01-16",
      "completed_at": null,
      "settings_json": {
        "source_workbook": "/Volumes/2TB SSD/Anode Formulations 2024-25.xlsx",
        "source_sheet": "T35",
        "safe_metrics": {
          "active_mass_density_g_cc": 1.5084,
          "slurry_density_g_ml": 1.0754,
          "disc_mass_mg": 15.3,
          "electrode_density_g_ml": 1.0823,
          "porosity": 0.2825,
          "pre_press_thickness_um": 85.0,
          "pressed_thickness_um": 80.0,
          "loading_mg_cm2": 10.0
        },
        "measurement_candidates": {
          "active_mass_density_g_cc": [
            1.5084
          ],
          "slurry_density_g_ml": [
            1.0754
          ],
          "disc_mass_mg": [
            15.3
          ],
          "electrode_density_g_ml": [
            1.0823
          ],
          "porosity": [
            0.2825
          ],
          "pre_press_thickness_um": [
            85.0
          ],
          "pressed_thickness_um": [
            80.0
          ],
          "loading_mg_cm2": [
            10.0
          ]
        },
        "study_family": "jong_recipe_and_binder_screening"
      },
      "notes": "Testing of Jong's recipe with newly received AST-9005(26)\nLot's of cracking and agglomerates visualized under microscope."
    },
    {
      "name": "T36 anode sheet process",
      "process_type": "coating",
      "started_at": "2026-01-19",
      "completed_at": null,
      "settings_json": {
        "source_workbook": "/Volumes/2TB SSD/Anode Formulations 2024-25.xlsx",
        "source_sheet": "T36",
        "safe_metrics": {
          "active_mass_density_g_cc": 1.5084,
          "slurry_density_g_ml": 1.0754,
          "disc_mass_mg": 12.3,
          "electrode_density_g_ml": 0.87,
          "porosity": 0.4232,
