Repository: DarthBurnsey/BiologicCyclerDataAnalyzer

# LIB Anode Ontology Reconciliation

- Source workbook: `/Volumes/2TB SSD/Anode Formulations 2024-25.xlsx`
- Legacy database: `/Users/bradyburns/Projects/CellScope/cellscope.db`

## Counts

- Parent batches: 40
- Variant batches: 17
- Materials: 18
- Review items: 4
- Mismatch items: 9

## Files

- `ontology_import_preview.json`: full preview payload
- `ontology_import_issues.csv`: flattened review + mismatch issues
- `ontology_import_parent_batches.json`: parent batch preview
- `ontology_import_variant_batches.json`: variant batch preview
- `ontology_import_cell_builds.json`: proposed cell-build lineage preview

File: docs/reconciliation/lib-anode-ontology-review-2026-03-24/ontology_import_variant_batches.json
[
  {
    "batch_name": "T16a",
    "parent_batch_name": "T16",
    "process_run_name": "T16 anode sheet process",
    "active_material_name": "Silicon",
    "formulation_json": [
      {
        "Component": "Graphite",
        "Dry Mass Fraction (%)": 30.0,
        "metadata": {
          "source_name": "Graphite"
        }
      },
      {
        "Component": "nano SI",
        "Dry Mass Fraction (%)": 40.0,
        "metadata": {
          "source_name": "nano SI"
        }
      },
      {
        "Component": "Cx (beta)",
        "Dry Mass Fraction (%)": 10.0,
        "metadata": {
          "source_name": "Cx(B)",
          "manufacturer_hint": "Hexegen"
        }
      },
      {
        "Component": "LiPAA",
        "Dry Mass Fraction (%)": 20.0,
        "metadata": {
          "source_name": "LiPAA"
        }
      }
    ],
    "notes": "Attempt to increase the portion of graphite to help stabilize the anode.",
    "metadata_json": {
      "source_workbook": "/Volumes/2TB SSD/Anode Formulations 2024-25.xlsx",
      "source_sheet": "T16",
      "parent_batch_name": "T16",
      "legacy_aliases": [
        "T16a "
      ],
      "loading_backfill": {
        "value": 10.1,
        "sample_count": 3,
        "record_ids": [
          19
        ],
        "source": "legacy_cell_loadings"
      },
      "electrolyte": "1M LiTFSI 3:7 +10% FEC",
      "separator": "25um PP",
      "substrate": "Copper",
      "calendared": null,
      "variant_descriptor": null,
      "study_family": "silicon_formulation_optimization",
      "purpose_summary": "Attempt to increase the portion of graphite to help stabilize the anode.",
      "study_tags": [
        "graphite"
      ],
      "hypothesis": "Higher graphite loading should improve mechanical stability and reduce failure.",
      "loading_mg": 10.1
    },
    "source_kind": "legacy_child_variant",
    "source_created_at": "2025-06-25 00:00:00",
    "legacy_experiment_ids": [
      19
    ]
  },
  {
    "batch_name": "T18 B2",
    "parent_batch_name": "T18",
    "process_run_name": "T18 anode sheet process",
    "active_material_name": "Graphite",
    "formulation_json": [
      {
        "Component": "Graphite",
        "Dry Mass Fraction (%)": 79.0,
        "metadata": {
          "source_name": "Graphite"
        }
      },
      {
        "Component": "LiPAA",
        "Dry Mass Fraction (%)": 7.0,
        "metadata": {
          "source_name": "LiPAA"
        }
      },
      {
        "Component": "Silicon",
        "Dry Mass Fraction (%)": 10.0,
        "metadata": {
          "source_name": "Silicon"
        }
      },
      {
        "Component": "Cx (beta)",
        "Dry Mass Fraction (%)": 4.0,
        "metadata": {
          "source_name": "Cx(B)",
          "manufacturer_hint": "Hexegen"
        }
      }
    ],
    "notes": "Experiment used to train Lui/Kaitlyn. Altering graphite/silicon ratio to find optimal balance. \n\nNote: protocol was adjusted and updated after 8-10 cycles, voltage cutoffs were incorrect.",
    "metadata_json": {
      "source_workbook": "/Volumes/2TB SSD/Anode Formulations 2024-25.xlsx",
      "source_sheet": "T18",
      "parent_batch_name": "T18",
      "legacy_aliases": [
        "T18 B2"
      ],
      "loading_backfill": {
        "value": 13.33,
        "sample_count": 2,
        "record_ids": [
          20
        ],
        "source": "legacy_cell_loadings"
      },
      "electrolyte": "1M LiTFSI 3:7 +10% FEC",
      "separator": "2+12+2 CCS",
      "substrate": "Copper",
      "calendared": null,
      "variant_descriptor": null,
      "study_family": "silicon_formulation_optimization",
      "purpose_summary": "Experiment used to train Lui/Kaitlyn. Altering graphite/silicon ratio to find optimal balance. \n\nNote: protocol was adjusted and updated after 8-10 cycles, voltage cutoffs were incorrect.",
      "study_tags": [
        "graphite",
        "silicon",
        "silicon_graphite_blend",
        "training"
      ],
      "loading_mg": 13.33
    },
    "source_kind": "legacy_child_variant",
    "source_created_at": "2025-07-14 00:00:00",
    "legacy_experiment_ids": [
      20
    ]
  },
  {
    "batch_name": "T19 B2",
    "parent_batch_name": "T19",
    "process_run_name": "T19 anode sheet process",
    "active_material_name": "Graphite",
    "formulation_json": [
      {
        "Component": "Graphite",
        "Dry Mass Fraction (%)": 18.0,
        "metadata": {
          "source_name": "Graphite"
        }
      },
      {
        "Component": "nano SI",
        "Dry Mass Fraction (%)": 65.0,
        "metadata": {
          "source_name": "nano SI"
        }
      },
      {
        "Component": "Cx (beta)",
        "Dry Mass Fraction (%)": 5.0,
        "metadata": {
          "source_name": "Cx(B)",
          "manufacturer_hint": "Hexegen"
        }
      },
      {
        "Component": "LiPAA",
        "Dry Mass Fraction (%)": 12.0,
        "metadata": {
          "source_name": "LiPAA"
        }
      }
    ],
    "notes": "Experiment used to train Lui/Kaitlyn. Altering graphite/silicon ratio to find optimal balance.",
    "metadata_json": {
      "source_workbook": "/Volumes/2TB SSD/Anode Formulations 2024-25.xlsx",
      "source_sheet": "T19",
      "parent_batch_name": "T19",
      "legacy_aliases": [
        "T19 B2"
      ],
      "loading_backfill": {
        "value": 8.57,
        "sample_count": 3,
        "record_ids": [
          21
        ],
        "source": "legacy_cell_loadings"
      },
      "electrolyte": "1M LiPF6 1:1:1",
      "separator": "2+12+2 CCS",
      "substrate": "Copper",
      "calendared": null,
      "variant_descriptor": null,
      "study_family": "silicon_formulation_optimization",
      "purpose_summary": "Experiment used to train Lui/Kaitlyn. Altering graphite/silicon ratio to find optimal balance.",
      "study_tags": [
        "graphite",
        "training"
      ],
      "loading_mg": 8.57
    },
    "source_kind": "legacy_child_variant",
    "source_created_at": "2025-07-14 00:00:00",
    "legacy_experiment_ids": [
      21
    ]
  },
  {
    "batch_name": "T20 B2",
    "parent_batch_name": "T20",
    "process_run_name": "T20 anode sheet process",
    "active_material_name": "Graphite",
    "formulation_json": [
      {
        "Component": "Graphite",
        "Dry Mass Fraction (%)": 79.0,
        "metadata": {
          "source_name": "Graphite"
        }
      },
      {
        "Component": "nano SI",
        "Dry Mass Fraction (%)": 10.0,
        "metadata": {
          "source_name": "nano SI"
        }
      },
      {
        "Component": "Cx (beta)",
        "Dry Mass Fraction (%)": 4.0,
        "metadata": {
          "source_name": "Cx(B)",
          "manufacturer_hint": "Hexegen"
        }
      },
      {
        "Component": "LiPAA",
        "Dry Mass Fraction (%)": 7.0,
        "metadata": {
          "source_name": "LiPAA"
        }
      }
    ],
    "notes": "Repeat of T18 with Super P for comparison.",
    "metadata_json": {
      "source_workbook": "/Volumes/2TB SSD/Anode Formulations 2024-25.xlsx",
      "source_sheet": "T20",
      "parent_batch_name": "T20",
      "legacy_aliases": [
        "T20 B2"
      ],
      "loading_backfill": {
        "value": 10.53,
        "sample_count": 3,
        "record_ids": [
          22
        ],
        "source": "legacy_cell_loadings"
      },
      "electrolyte": "1M LiTFSI 3:7 +10% FEC",
      "separator": "2+12+2 CCS",
      "substrate": "Copper",
      "calendared": null,
      "variant_descriptor": null,
      "study_family": "silicon_formulation_optimization",
      "purpose_summary": "Repeat of T18 with Super P for comparison.",
      "study_tags": [
        "super_p_comparison"
      ],
      "hypothesis": "The conductive additive choice should materially affect electrode quality and performance.",
      "loading_mg": 10.53
    },
    "source_kind": "legacy_child_variant",
    "source_created_at": "2025-07-15 00:00:00",
    "legacy_experiment_ids": [
      22
    ]
  },
  {
    "batch_name": "T21 B2",
    "parent_batch_name": "T21",
    "process_run_name": "T21 anode sheet process",
    "active_material_name": "Graphite",
    "formulation_json": [
      {
        "Component": "Graphite",
        "Dry Mass Fraction (%)": 58.0,
        "metadata": {
          "source_name": "Graphite"
        }
      },
      {
        "Component": "nano SI",
        "Dry Mass Fraction (%)": 22.0,
        "metadata": {
          "source_name": "nano SI"
        }
      },
      {
        "Component": "LiPAA",
        "Dry Mass Fraction (%)": 13.0,
        "metadata": {
          "source_name": "LiPAA"
        }
      },
      {
        "Component": "Cx (beta)",
        "Dry Mass Fraction (%)": 7.0,
        "metadata": {
          "source_name": "Cx(B)",
          "manufacturer_hint": "Hexegen"
        }
      }
    ],
    "notes": "Increase Si portion to balance capacity and stability.",
    "metadata_json": {
      "source_workbook": "/Volumes/2TB SSD/Anode Formulations 2024-25.xlsx",
      "source_sheet": "T21",
      "parent_batch_name": "T21",
      "legacy_aliases": [
        "T21 B2"
      ],
      "loading_backfill": {
        "value": 4.4,
        "sample_count": 1,
        "record_ids": [
          23
        ],
        "source": "legacy_cell_loadings"
      },
      "electrolyte": "1M LiTFSI 3:7 +10% FEC",
      "separator": "2+12+2 CCS",
      "substrate": "Copper",
      "calendared": null,
      "variant_descriptor": null,
      "study_family": "silicon_formulation_optimization",
      "purpose_summary": "Increase Si portion to balance capacity and stability.",
      "study_tags": [],
      "hypothesis": "Higher silicon content should raise capacity while testing stability limits.",
      "loading_mg": 4.4
    },
    "source_kind": "legacy_child_variant",
    "source_created_at": "2025-07-16 00:00:00",
    "legacy_experiment_ids": [
      23
    ]
  },
  {
    "batch_name": "T27b",
    "parent_batch_name": "T27",
    "process_run_name": "T27 anode sheet process",
    "active_material_name": "Graphite",
    "formulation_json": [
      {
        "Component": "Graphite",
        "Dry Mass Fraction (%)": 94.0,
        "metadata": {
          "source_name": "Graphite"
        }
      },
      {
        "Component": "CMC",
        "Dry Mass Fraction (%)": 3.0,
        "metadata": {
          "source_name": "Carboxymethyl Cellulose (CMC)"
        }
      },
      {
        "Component": "SBR",
        "Dry Mass Fraction (%)": 1.5,
        "metadata": {
          "source_name": "Styrene Butadiene Rubber (SBR)"
        }
      },
      {
        "Component": "Cx (echo)",
        "Dry Mass Fraction (%)": 1.5,
        "metadata": {
          "source_name": "Cx(e)",
          "manufacturer_hint": "Hexegen"
        }
      }
    ],
    "notes": "All graphite anode test. Second trial of all graphite, prepared with a fresh batch of CMC solution.\nLiPF6 1:1:1, fresh DMC soln.",
    "metadata_json": {
      "source_workbook": "/Volumes/2TB SSD/Anode Formulations 2024-25.xlsx",
      "source_sheet": "T27",
      "parent_batch_name": "T27",
      "legacy_aliases": [
        "T27b"
      ],
      "loading_backfill": {
        "value": 13.87,
        "sample_count": 3,
        "record_ids": [
          37
        ],
        "source": "legacy_cell_loadings"
      },
      "electrolyte": "1M LiPF6 1:1:1",
      "separator": "2+12+2 CCS",
      "substrate": "Copper",
      "calendared": null,
      "variant_descriptor": null,
      "study_family": "graphite_baseline_and_binder_screening",
      "purpose_summary": "All graphite anode test. Second trial of all graphite, prepared with a fresh batch of CMC solution.\nLiPF6 1:1:1, fresh DMC soln.",
      "study_tags": [
        "graphite"
      ],
      "loading_mg": 13.87
    },
    "source_kind": "legacy_child_variant",
    "source_created_at": "2025-09-11 00:00:00",
    "legacy_experiment_ids": [
      37
    ]
  },
  {
    "batch_name": "T27c",
    "parent_batch_name": "T27",
    "process_run_name": "T27 anode sheet process",
    "active_material_name": "Graphite",
    "formulation_json": [
      {
        "Component": "Graphite",
        "Dry Mass Fraction (%)": 94.0,
        "metadata": {
          "source_name": "Graphite"
        }
      },
      {
        "Component": "CMC",
        "Dry Mass Fraction (%)": 1.5,
        "metadata": {
          "source_name": "Carboxymethyl Cellulose (CMC)"
        }
      },
      {
        "Component": "SBR",
        "Dry Mass Fraction (%)": 1.5,
        "metadata": {
          "source_name": "Styrene Butadiene Rubber (SBR)"
        }
      },
      {
        "Component": "Cx (echo)",
        "Dry Mass Fraction (%)": 3.0,
        "metadata": {
          "source_name": "Cx(e)",
          "manufacturer_hint": "Hexegen"
        }
      }
    ],
    "notes": "Testing of Cx(e) with pure graphite anode for baseline understanding. Uncalendared. Comparison against T27b, note the electrode quality was poor due to vacuum box transfer.\nuncalendered arm",
    "metadata_json": {
      "source_workbook": "/Volumes/2TB SSD/Anode Formulations 2024-25.xlsx",
      "source_sheet": "T27",
      "parent_batch_name": "T27",
      "legacy_aliases": [
        "T27c",
        "T27c - repaired"
      ],
      "loading_backfill": null,
      "electrolyte": "1M LiTFSI 3:7 +10% FEC",
      "separator": "2+12+2 CCS",
      "substrate": "Copper",
      "calendared": false,
      "variant_descriptor": "uncalendered arm",
      "study_family": "graphite_baseline_and_binder_screening",
      "purpose_summary": "Testing of Cx(e) with pure graphite anode for baseline understanding. Uncalendared. Comparison against T27b, note the electrode quality was poor due to vacuum box transfer.",
      "study_tags": [
        "calendering",
        "graphite",
        "uncalendered",
        "uncalendered arm"
      ]
    },
    "source_kind": "legacy_child_variant",
    "source_created_at": "2025-09-11 00:00:00",
    "legacy_experiment_ids": [
      49,
      53
    ]
  },
  {
    "batch_name": "T29a",
    "parent_batch_name": "T29",
    "process_run_name": "T29 anode sheet process",
    "active_material_name": "Graphite",
    "formulation_json": [
      {
        "Component": "Graphite",
        "Dry Mass Fraction (%)": 92.0,
        "metadata": {
          "source_name": "Graphite"
        }
      },
      {
        "Component": "LiPAA",
        "Dry Mass Fraction (%)": 1.5,
        "metadata": {
          "source_name": "LiPAA"
        }
      },
      {
        "Component": "SBR",
        "Dry Mass Fraction (%)": 3.5,
        "metadata": {
          "source_name": "Styrene Butadiene Rubber (SBR)"
        }
      },
      {
        "Component": "CMC",
        "Dry Mass Fraction (%)": 3.0,
        "metadata": {
          "source_name": "Carboxymethyl Cellulose (CMC)"
        }
      }
    ],
    "notes": "Repeat of T27 but with increased binder to attempt to improve potential delamination issues. T29a uncal.\nuncal, LiTFSI + 10% FEC\nuncalendered arm",
    "metadata_json": {
      "source_workbook": "/Volumes/2TB SSD/Anode Formulations 2024-25.xlsx",
      "source_sheet": "T29",
      "parent_batch_name": "T29",
      "legacy_aliases": [
        "T29a"
      ],
      "loading_backfill": {
        "value": 19.67,
        "sample_count": 3,
        "record_ids": [
          46
        ],
        "source": "legacy_cell_loadings"
      },
      "electrolyte": "1M LiTFSI 3:7 +10% FEC",
      "separator": "2+12+2 CCS",
      "substrate": "Copper",
      "calendared": false,
      "variant_descriptor": "uncalendered arm",
      "study_family": "graphite_baseline_and_binder_screening",
      "purpose_summary": "Repeat of T27 but with increased binder to attempt to improve potential delamination issues. T29a uncal.\nuncal, LiTFSI + 10% FEC",
      "study_tags": [
        "binder_screen",
        "calendering",
        "delamination",
        "uncalendered",
        "uncalendered arm"
      ],
      "hypothesis": "Binder and dispersion changes should improve adhesion and reduce delamination.",
      "loading_mg": 19.67
    },
    "source_kind": "legacy_child_variant",
    "source_created_at": "2025-09-24 00:00:00",
    "legacy_experiment_ids": [
      46
    ]
  },
  {
    "batch_name": "T29b",
    "parent_batch_name": "T29",
    "process_run_name": "T29 anode sheet process",
    "active_material_name": "Graphite",
    "formulation_json": [
      {
        "Component": "Graphite",
        "Dry Mass Fraction (%)": 92.0,
        "metadata": {
          "source_name": "Graphite"
        }
      },
      {
        "Component": "CMC",
        "Dry Mass Fraction (%)": 3.0,
        "metadata": {
          "source_name": "Carboxymethyl Cellulose (CMC)"
        }
      },
      {
        "Component": "SBR",
        "Dry Mass Fraction (%)": 1.5,
        "metadata": {
          "source_name": "Styrene Butadiene Rubber (SBR)"
        }
      },
      {
        "Component": "Cx (echo)",
        "Dry Mass Fraction (%)": 3.5,
        "metadata": {
          "source_name": "Cx(e)",
          "manufacturer_hint": "Hexegen"
        }
      }
    ],
    "notes": "Repeat of T27 with increased binder to attempt to improve potential delamination issues. T29b cal\ncal, LiTFSI + 10% FEC\ncalendered arm",
    "metadata_json": {
      "source_workbook": "/Volumes/2TB SSD/Anode Formulations 2024-25.xlsx",
      "source_sheet": "T29",
      "parent_batch_name": "T29",
      "legacy_aliases": [
        "T29b"
      ],
      "loading_backfill": {
        "value": 18.03,
        "sample_count": 2,
        "record_ids": [
          47
        ],
        "source": "legacy_cell_loadings"
      },
      "electrolyte": "1M LiTFSI 3:7 +10% FEC",
      "separator": "2+12+2 CCS",
      "substrate": "Copper",
      "calendared": true,
      "variant_descriptor": "calendered arm",
      "study_family": "graphite_baseline_and_binder_screening",
      "purpose_summary": "Repeat of T27 with increased binder to attempt to improve potential delamination issues. T29b cal\ncal, LiTFSI + 10% FEC",
      "study_tags": [
        "binder_screen",
        "calendered arm",
        "calendering",
        "delamination"
      ],
      "hypothesis": "Binder and dispersion changes should improve adhesion and reduce delamination.",
      "loading_mg": 18.03
    },
    "source_kind": "legacy_child_variant",
    "source_created_at": "2025-09-24 00:00:00",
    "legacy_experiment_ids": [
      47
    ]
  },
  {
    "batch_name": "T33a",
    "parent_batch_name": "T33",
    "process_run_name": "T33 anode sheet process",
    "active_material_name": "Graphite",
    "formulation_json": [
      {
        "Component": "Graphite (BTR)",
        "Dry Mass Fraction (%)": 94.0,
        "metadata": {
          "source_name": "Graphite (BTR)"
        }
      },
      {
        "Component": "CMC",
        "Dry Mass Fraction (%)": 1.5,
        "metadata": {
          "source_name": "Carboxymethyl Cellulose (CMC)"
        }
      },
      {
        "Component": "SBR",
        "Dry Mass Fraction (%)": 1.5,
        "metadata": {
          "source_name": "Styrene Butadiene Rubber (SBR)"
        }
      },
      {
        "Component": "Super P",
        "Dry Mass Fraction (%)": 3.0,
        "metadata": {
          "source_name": "Super P"
        }
      }
    ],
    "notes": "Testing of newly received BTR graphite for comparison against MSE graphite.\nuncal, 2M LiFSI, 0.2M LiDFOB\nuncalendered arm",
    "metadata_json": {
      "source_workbook": "/Volumes/2TB SSD/Anode Formulations 2024-25.xlsx",
      "source_sheet": "T33",
      "parent_batch_name": "T33",
      "legacy_aliases": [
        "T33a"
      ],
      "loading_backfill": {
        "value": 12.3,
        "sample_count": 2,
        "record_ids": [
          76
        ],
        "source": "legacy_cell_loadings"
      },
      "electrolyte": "2M LiFSI + 0.2M LiDFOB 3:7 FEC:TEGDME",
      "separator": "2+12+2 CCS",
      "substrate": "Copper",
      "calendared": false,
      "variant_descriptor": "uncalendered arm",
      "study_family": "graphite_benchmarking_and_calendering",
      "purpose_summary": "Testing of newly received BTR graphite for comparison against MSE graphite.\nuncal, 2M LiFSI, 0.2M LiDFOB",
      "study_tags": [
        "btr_graphite",
        "calendering",
        "graphite",
        "uncalendered",
        "uncalendered arm"
      ],
      "hypothesis": "Alternative graphite sourcing and calendaring may change loading uniformity and downstream performance.",
      "result_takeaway": "Loading very asymetric left to right. Calibration of doctors blade required. Uncal ldg: 12.3mg, thick side Cal 13.53.",
      "loading_mg": 12.3
    },
    "source_kind": "legacy_child_variant",
    "source_created_at": "2025-11-11 00:00:00",
    "legacy_experiment_ids": [
      76
    ]
  },
  {
    "batch_name": "T33b",
    "parent_batch_name": "T33",
    "process_run_name": "T33 anode sheet process",
    "active_material_name": "Graphite",
    "formulation_json": [
      {
        "Component": "Graphite",
        "Dry Mass Fraction (%)": 94.0,
        "metadata": {
          "source_name": "Graphite"
        }
      },
      {
        "Component": "LiPAA",
        "Dry Mass Fraction (%)": 1.5,
        "metadata": {
          "source_name": "LiPAA"
        }
      },
      {
        "Component": "SBR",
        "Dry Mass Fraction (%)": 1.5,
        "metadata": {
          "source_name": "Styrene Butadiene Rubber (SBR)"
        }
      },
      {
        "Component": "Super P",
        "Dry Mass Fraction (%)": 3.0,
        "metadata": {
          "source_name": "Super P"
        }
      }
    ],
    "notes": "Testing of newly received BTR graphite for comparison against MSE graphite. Uncalendered\ncal, 2M LiFSI, 0.2M LiDFOB\nuncalendered arm",
    "metadata_json": {
      "source_workbook": "/Volumes/2TB SSD/Anode Formulations 2024-25.xlsx",
      "source_sheet": "T33",
      "parent_batch_name": "T33",
      "legacy_aliases": [
        "T33b"
      ],
      "loading_backfill": {
        "value": 12.3,
        "sample_count": 1,
        "record_ids": [
          77
        ],
        "source": "legacy_cell_loadings"
      },
      "electrolyte": "2M LiFSI + 0.2M LiDFOB 3:7 FEC:TEGDME",
      "separator": "2+12+2 CCS",
      "substrate": "Copper",
      "calendared": false,
      "variant_descriptor": "uncalendered arm",
      "study_family": "graphite_benchmarking_and_calendering",
      "purpose_summary": "Testing of newly received BTR graphite for comparison against MSE graphite. Uncalendered\ncal, 2M LiFSI, 0.2M LiDFOB",
      "study_tags": [
        "btr_graphite",
        "calendering",
        "graphite",
        "uncalendered",
        "uncalendered arm"
      ],
      "hypothesis": "Alternative graphite sourcing and calendaring may change loading uniformity and downstream performance.",
      "result_takeaway": "Loading very asymetric left to right. Calibration of doctors blade required. Uncal ldg: 12.3mg, thick side Cal 13.53.",
      "loading_mg": 12.3
    },
    "source_kind": "legacy_child_variant",
    "source_created_at": "2025-11-11 00:00:00",
    "legacy_experiment_ids": [
      77
    ]
  },
  {
    "batch_name": "T33c",
    "parent_batch_name": "T33",
    "process_run_name": "T33 anode sheet process",
    "active_material_name": "Graphite",
    "formulation_json": [
      {
        "Component": "Graphite",
        "Dry Mass Fraction (%)": 94.0,
        "metadata": {
          "source_name": "Graphite"
        }
      },
      {
        "Component": "LiPAA",
        "Dry Mass Fraction (%)": 1.5,
        "metadata": {
          "source_name": "LiPAA"
        }
      },
      {
        "Component": "SBR",
        "Dry Mass Fraction (%)": 1.5,
        "metadata": {
          "source_name": "Styrene Butadiene Rubber (SBR)"
        }
      },
      {
        "Component": "Super P",
        "Dry Mass Fraction (%)": 3.0,
        "metadata": {
          "source_name": "Super P"
        }
      }
    ],
    "notes": "Uncalendared, testing of newly received BTR graphite with different ELs.\nuncal, LiTFSI + 10% FEC\nuncalendered arm",
    "metadata_json": {
      "source_workbook": "/Volumes/2TB SSD/Anode Formulations 2024-25.xlsx",
      "source_sheet": "T33",
      "parent_batch_name": "T33",
      "legacy_aliases": [
        "T33c"
      ],
      "loading_backfill": {
        "value": 12.3,
        "sample_count": 1,
        "record_ids": [
          78
        ],
        "source": "legacy_cell_loadings"
      },
      "electrolyte": "1M LiTFSI 3:7 +10% FEC",
      "separator": "2+12+2 CCS",
      "substrate": "Copper",
      "calendared": false,
      "variant_descriptor": "uncalendered arm",
      "study_family": "graphite_benchmarking_and_calendering",
      "purpose_summary": "Uncalendared, testing of newly received BTR graphite with different ELs.\nuncal, LiTFSI + 10% FEC",
      "study_tags": [
        "btr_graphite",
        "calendering",
        "graphite",
        "uncalendered",
        "uncalendered arm"
      ],
      "hypothesis": "Alternative graphite sourcing and calendaring may change loading uniformity and downstream performance.",
      "result_takeaway": "Loading very asymetric left to right. Calibration of doctors blade required. Uncal ldg: 12.3mg, thick side Cal 13.53.",
      "loading_mg": 12.3
    },
    "source_kind": "legacy_child_variant",
    "source_created_at": "2025-11-11 00:00:00",
    "legacy_experiment_ids": [
      78
    ]
  },
  {
    "batch_name": "T33d",
    "parent_batch_name": "T33",
    "process_run_name": "T33 anode sheet process",
    "active_material_name": "Graphite",
    "formulation_json": [
      {
        "Component": "Graphite",
        "Dry Mass Fraction (%)": 94.0,
        "metadata": {
          "source_name": "Graphite"
        }
      },
      {
        "Component": "LiPAA",
        "Dry Mass Fraction (%)": 1.5,
        "metadata": {
          "source_name": "LiPAA"
        }
      },
      {
        "Component": "SBR",
        "Dry Mass Fraction (%)": 1.5,
        "metadata": {
          "source_name": "Styrene Butadiene Rubber (SBR)"
        }
      },
      {
        "Component": "Super P",
        "Dry Mass Fraction (%)": 3.0,
        "metadata": {
          "source_name": "Super P"
        }
      }
    ],
    "notes": "Similar to T33c, calendared, testing of different electrolytes.\ncal, LiTFSI + 10% FEC\ncalendered arm",
    "metadata_json": {
      "source_workbook": "/Volumes/2TB SSD/Anode Formulations 2024-25.xlsx",
      "source_sheet": "T33",
      "parent_batch_name": "T33",
      "legacy_aliases": [
        "T33d"
      ],
      "loading_backfill": {
        "value": 20.0,
        "sample_count": 1,
        "record_ids": [
          79
        ],
        "source": "legacy_cell_loadings"
      },
      "electrolyte": "1M LiTFSI 3:7 +10% FEC",
      "separator": "2+12+2 CCS",
      "substrate": "Copper",
      "calendared": true,
      "variant_descriptor": "calendered arm",
      "study_family": "graphite_benchmarking_and_calendering",
      "purpose_summary": "Similar to T33c, calendared, testing of different electrolytes.\ncal, LiTFSI + 10% FEC",
      "study_tags": [
        "btr_graphite",
        "calendered arm",
        "calendering",
        "electrolyte_screen",
        "graphite",
        "uncalendered"
      ],
      "hypothesis": "Alternative graphite sourcing and calendaring may change loading uniformity and downstream performance.",
      "result_takeaway": "Loading very asymetric left to right. Calibration of doctors blade required. Uncal ldg: 12.3mg, thick side Cal 13.53.",
      "loading_mg": 20.0
    },
    "source_kind": "legacy_child_variant",
    "source_created_at": "2025-11-11 00:00:00",
    "legacy_experiment_ids": [
      79
    ]
  },
  {
    "batch_name": "T34a",
    "parent_batch_name": "T34",
    "process_run_name": "T34 anode sheet process",
    "active_material_name": "Graphite",
    "formulation_json": [
      {
        "Component": "Graphite (BTR)",
        "Dry Mass Fraction (%)": 94.0,
        "metadata": {
          "source_name": "Graphite (BTR)"
        }
      },
      {
        "Component": "Hx-e",
        "Dry Mass Fraction (%)": 3.0,
        "metadata": {
          "source_name": "Hx-e (HCl acid washed)",
          "manufacturer_hint": "Hexegen",
          "post_processing": "acid_wash"
        }
      },
      {
        "Component": "CMC",
        "Dry Mass Fraction (%)": 1.5,
        "metadata": {
          "source_name": "Carboxymethyl Cellulose (CMC)"
        }
      },
      {
        "Component": "SBR",
        "Dry Mass Fraction (%)": 1.5,
        "metadata": {
          "source_name": "Styrene Butadiene Rubber (SBR)"
        }
      }
    ],
    "notes": "Retest of new BTR graphite for comparison against MSE graphite.\ncal, 1M LiPF6, 2% LiDFOB\ncalendered arm",
    "metadata_json": {
      "source_workbook": "/Volumes/2TB SSD/Anode Formulations 2024-25.xlsx",
      "source_sheet": "T34",
      "parent_batch_name": "T34",
      "legacy_aliases": [
        "T34a"
      ],
      "loading_backfill": {
        "value": 10.37,
        "sample_count": 1,
        "record_ids": [
          87
        ],
        "source": "legacy_cell_loadings"
      },
      "electrolyte": "1M LiPF6 EC:EMC:DMC 1:1:1 + 2% LiDFOB",
      "separator": "2+12+2 CCS",
      "substrate": "Copper",
      "calendared": true,
      "variant_descriptor": "calendered arm",
      "study_family": "graphite_benchmarking_and_calendering",
      "purpose_summary": "Retest of new BTR graphite for comparison against MSE graphite.\ncal, 1M LiPF6, 2% LiDFOB",
      "study_tags": [
        "btr_graphite",
        "calendered arm",
        "calendering",
        "graphite",
        "uncalendered"
      ],
      "hypothesis": "Alternative graphite sourcing and calendaring may change loading uniformity and downstream performance.",
      "result_takeaway": "Loading very asymetric left to right. Calibration of doctors blade required. Uncal ldg: 12.3mg, thick side Cal 13.53.",
      "loading_mg": 10.37
    },
    "source_kind": "legacy_child_variant",
    "source_created_at": "2026-01-16 00:00:00",
    "legacy_experiment_ids": [
      87
    ]
  },
  {
    "batch_name": "T35a",
    "parent_batch_name": "T35",
    "process_run_name": "T35 anode sheet process",
    "active_material_name": "Silicon",
    "formulation_json": [
      {
        "Component": "Silicon",
        "Dry Mass Fraction (%)": 53.7,
        "metadata": {
          "source_name": "Si NPs"
        }
      },
      {
        "Component": "AST-9005(26)",
        "Dry Mass Fraction (%)": 7.0,
        "metadata": {
          "source_name": "AST-9005(26)"
        }
      }
    ],
    "notes": "Testing of Jong\u2019s recipe with newly received AST-9005(26) binder.\ncal, 1M LiPF6, 2% LiDFOB\ncalendered arm",
    "metadata_json": {
      "source_workbook": "/Volumes/2TB SSD/Anode Formulations 2024-25.xlsx",
      "source_sheet": "T35",
      "parent_batch_name": "T35",
      "legacy_aliases": [
        "T35a"
      ],
      "loading_backfill": {
        "value": 15.3,
        "sample_count": 1,
        "record_ids": [
          88
        ],
        "source": "legacy_cell_loadings"
      },
      "electrolyte": "2M LiFSI + 0.2M LiDFOB 3:7 FEC:TEGDME",
      "separator": "2+12+2 CCS",
      "substrate": "Copper",
      "calendared": true,
      "variant_descriptor": "calendered arm",
      "study_family": "jong_recipe_and_binder_screening",
      "purpose_summary": "Testing of Jong\u2019s recipe with newly received AST-9005(26) binder.\ncal, 1M LiPF6, 2% LiDFOB",
      "study_tags": [
        "agglomeration_control",
        "ast_binder",
        "binder_screen",
        "calendered arm",
        "calendering",
        "cracking",
        "silicon"
      ],
      "hypothesis": "Binder grade and agglomeration-control steps should determine whether the recipe coats cleanly without cracking.",
      "result_takeaway": "Lot's of cracking and agglomerates visualized under microscope.",
      "loading_mg": 15.3
    },
    "source_kind": "legacy_child_variant",
    "source_created_at": "2026-01-16 00:00:00",
    "legacy_experiment_ids": [
      88
    ]
  },
  {
    "batch_name": "T8a",
    "parent_batch_name": null,
    "process_run_name": "T8 anode sheet process",
    "active_material_name": "Graphite",
    "formulation_json": [
      {
        "Component": "Graphite",
        "Dry Mass Fraction (%)": 90.0,
        "metadata": {
          "source_name": "Graphite"
        }
      },
      {
        "Component": "Cx (beta)",
        "Dry Mass Fraction (%)": 5.0,
        "metadata": {
          "source_name": "Cx (beta)",
          "manufacturer_hint": "Hexegen"
        }
      },
      {
        "Component": "CMC",
        "Dry Mass Fraction (%)": 1.66,
        "metadata": {
          "source_name": "CMC"
        }
      },
      {
        "Component": "SBR",
        "Dry Mass Fraction (%)": 3.34,
        "metadata": {
          "source_name": "SBR"
        }
      }
    ],
    "notes": "Conventional Gr Cell Evaluation vs Super P\nElectrodes sucessfully prepared. Awaiting Li-chips for Echem evaluation.\nCx (beta) comparison arm",
    "metadata_json": {
      "source_workbook": "/Volumes/2TB SSD/Anode Formulations 2024-25.xlsx",
      "source_sheet": "T8",
      "source_kind": "workbook_panel",
      "sheet_group_name": "T8",
      "safe_metrics": {
        "active_mass_density_g_cc": 0.0572,
        "slurry_density_g_ml": 1.5316,
        "thickness_reduction_pct": 21.2766,
        "pre_press_thickness_um": 94.0,
        "pressed_thickness_um": 74.0
      },
      "measurement_candidates": {
        "active_mass_density_g_cc": [
          0.0572
        ],
        "slurry_density_g_ml": [
          1.5316
        ],
        "thickness_reduction_pct": [
          21.2766
        ],
        "pre_press_thickness_um": [
          94.0
        ],
        "pressed_thickness_um": [
          74.0
        ]
      },
      "variant_descriptor": "Cx (beta) comparison arm",
      "study_family": "process_development",
      "purpose_summary": "Conventional Gr Cell Evaluation vs Super P",
      "study_tags": [
        "Cx (beta) comparison arm",
        "super_p_comparison"
      ],
      "result_takeaway": "Electrodes sucessfully prepared. Awaiting Li-chips for Echem evaluation."
    },
    "source_kind": "workbook_panel_root",
    "source_created_at": "2024-11-07 00:00:00",
    "legacy_experiment_ids": []
  },
  {
    "batch_name": "T8b",
    "parent_batch_name": null,
    "process_run_name": "T8 anode sheet process",
    "active_material_name": "Graphite",
    "formulation_json": [
      {
        "Component": "Graphite",
        "Dry Mass Fraction (%)": 90.0,
        "metadata": {
          "source_name": "Graphite"
        }
      },
      {
        "Component": "Super P",
        "Dry Mass Fraction (%)": 5.0,
        "metadata": {
          "source_name": "Super P"
        }
      },
      {
        "Component": "CMC",
        "Dry Mass Fraction (%)": 1.66,
        "metadata": {
          "source_name": "CMC"
        }
      },
      {
        "Component": "SBR",
        "Dry Mass Fraction (%)": 3.34,
        "metadata": {
          "source_name": "SBR"
        }
      }
    ],
    "notes": "Conventional Gr Cell Evaluation vs Super P\nSuper P comparison arm",
    "metadata_json": {
      "source_workbook": "/Volumes/2TB SSD/Anode Formulations 2024-25.xlsx",
      "source_sheet": "T8",
      "source_kind": "workbook_panel",
      "sheet_group_name": "T8",
      "safe_metrics": {
        "active_mass_density_g_cc": 0.0572,
        "slurry_density_g_ml": 1.5316,
        "pressed_thickness_um": 60.0
      },
      "measurement_candidates": {
        "active_mass_density_g_cc": [
          0.0572
        ],
        "slurry_density_g_ml": [
          1.5316
        ],
        "pressed_thickness_um": [
          60.0
        ]
      },
      "variant_descriptor": "Super P comparison arm",
      "study_family": "process_development",
      "purpose_summary": "Conventional Gr Cell Evaluation vs Super P",
      "study_tags": [
        "Super P comparison arm",
        "super_p_comparison"
      ],
      "result_takeaway": "Electrodes sucessfully prepared. Awaiting Li-chips for Echem evaluation."
    },
    "source_kind": "workbook_panel_root",
    "source_created_at": "2024-11-07 00:00:00",
    "legacy_experiment_ids": []
  }
]

File: docs/reconciliation/lib-anode-ontology-review-2026-03-24/ontology_import_parent_batches.json (part 2 of 3)
[
    "notes": "Test new Si-(Cx) Material. Si200 first test.\nFirst test with SiCx produced samples. T25 contains SiCx200 sample. SiCx200 sample was ball milled for 30 mins with Zr media.\nSiCx200 test.",
    "metadata_json": {
      "source_workbook": "/Volumes/2TB SSD/Anode Formulations 2024-25.xlsx",
      "source_sheet": "T25",
      "safe_metrics": {
        "active_mass_density_g_cc": 2.095,
        "slurry_density_g_ml": 1.2313,
        "disc_mass_mg": 13.4333,
        "electrode_density_g_ml": 0.9746,
        "porosity": 0.5348,
        "pre_press_thickness_um": 100.0,
        "pressed_thickness_um": 78.0,
        "loading_mg_cm2": 10.0
      },
      "measurement_candidates": {
        "active_mass_density_g_cc": [
          2.095
        ],
        "slurry_density_g_ml": [
          1.2313
        ],
        "disc_mass_mg": [
          13.4333
        ],
        "electrode_density_g_ml": [
          0.9746
        ],
        "porosity": [
          0.5348
        ],
        "pre_press_thickness_um": [
          100.0
        ],
        "pressed_thickness_um": [
          78.0
        ],
        "loading_mg_cm2": [
          10.0
        ]
      },
      "legacy_aliases": [
        "T25"
      ],
      "study_family": "sicx_material_screening",
      "purpose_summary": "Test new Si-(Cx) Material. Si200 first test.",
      "study_tags": [
        "sicx"
      ],
      "calendared": null,
      "separator": "2+12+2 CCS",
      "substrate": "Copper",
      "primary_active_material": "Graphite"
    },
    "source_kind": "workbook_parent",
    "source_created_at": "2025-08-15 00:00:00",
    "legacy_experiment_ids": [
      32
    ]
  },
  {
    "batch_name": "T26",
    "parent_batch_name": null,
    "process_run_name": "T26 anode sheet process",
    "active_material_name": "Graphite",
    "formulation_json": [
      {
        "Component": "Graphite",
        "Dry Mass Fraction (%)": 79.0,
        "metadata": {
          "source_name": "Graphite"
        }
      },
      {
        "Component": "Cx (beta)",
        "Dry Mass Fraction (%)": 3.8,
        "metadata": {
          "source_name": "Cx (beta)",
          "manufacturer_hint": "Hexegen"
        }
      },
      {
        "Component": "SiCx200",
        "Dry Mass Fraction (%)": 10.0,
        "metadata": {
          "source_name": "SiCx200"
        }
      },
      {
        "Component": "MWCNTs",
        "Dry Mass Fraction (%)": 0.2,
        "metadata": {
          "source_name": "MWCNTs"
        }
      },
      {
        "Component": "LiPAA",
        "Dry Mass Fraction (%)": 7.0,
        "metadata": {
          "source_name": "LiPAA"
        }
      }
    ],
    "notes": "Test new Si-(Cx) Material. Si100 first test.\nTest with SiCx100 sample. 30 mins ball milled with Zr media.\nSiCx100 test.",
    "metadata_json": {
      "source_workbook": "/Volumes/2TB SSD/Anode Formulations 2024-25.xlsx",
      "source_sheet": "T26",
      "safe_metrics": {
        "active_mass_density_g_cc": 2.095,
        "slurry_density_g_ml": 1.2313,
        "disc_mass_mg": 13.4333,
        "electrode_density_g_ml": 0.7602,
        "porosity": 0.6371,
        "pre_press_thickness_um": 100.0,
        "pressed_thickness_um": 100.0,
        "loading_mg_cm2": 10.0
      },
      "measurement_candidates": {
        "active_mass_density_g_cc": [
          2.095
        ],
        "slurry_density_g_ml": [
          1.2313
        ],
        "disc_mass_mg": [
          13.4333
        ],
        "electrode_density_g_ml": [
          0.7602
        ],
        "porosity": [
          0.6371
        ],
        "pre_press_thickness_um": [
          100.0
        ],
        "pressed_thickness_um": [
          100.0
        ],
        "loading_mg_cm2": [
          10.0
        ]
      },
      "legacy_aliases": [
        "T26"
      ],
      "study_family": "sicx_material_screening",
      "purpose_summary": "Test new Si-(Cx) Material. Si100 first test.",
      "study_tags": [
        "sicx"
      ],
      "calendared": null,
      "separator": "2+12+2 CCS",
      "substrate": "Copper",
      "primary_active_material": "Graphite"
    },
    "source_kind": "workbook_parent",
    "source_created_at": "2025-08-15 00:00:00",
    "legacy_experiment_ids": [
      33
    ]
  },
  {
    "batch_name": "T27",
    "parent_batch_name": null,
    "process_run_name": "T27 anode sheet process",
    "active_material_name": "Graphite",
    "formulation_json": [
      {
        "Component": "Graphite",
        "Dry Mass Fraction (%)": 94.0,
        "metadata": {
          "source_name": "Graphite"
        }
      },
      {
        "Component": "Cx (echo)",
        "Dry Mass Fraction (%)": 3.0,
        "metadata": {
          "source_name": "Cx (e)",
          "manufacturer_hint": "Hexegen"
        }
      },
      {
        "Component": "CMC",
        "Dry Mass Fraction (%)": 1.5,
        "metadata": {
          "source_name": "CMC"
        }
      },
      {
        "Component": "SBR",
        "Dry Mass Fraction (%)": 1.5,
        "metadata": {
          "source_name": "SBR"
        }
      }
    ],
    "notes": "Testing of Cx with pure graphite anode for baseline understanding",
    "metadata_json": {
      "source_workbook": "/Volumes/2TB SSD/Anode Formulations 2024-25.xlsx",
      "source_sheet": "T27",
      "safe_metrics": {
        "active_mass_density_g_cc": 2.1326,
        "slurry_density_g_ml": 1.3616,
        "disc_mass_mg": 13.9,
        "electrode_density_g_ml": 1.1567,
        "porosity": 0.4576,
        "pre_press_thickness_um": 94.0,
        "pressed_thickness_um": 68.0,
        "loading_mg_cm2": 10.0
      },
      "measurement_candidates": {
        "active_mass_density_g_cc": [
          2.1326
        ],
        "slurry_density_g_ml": [
          1.3616
        ],
        "disc_mass_mg": [
          13.9
        ],
        "electrode_density_g_ml": [
          1.1567
        ],
        "porosity": [
          0.4576
        ],
        "pre_press_thickness_um": [
          94.0
        ],
        "pressed_thickness_um": [
          68.0
        ],
        "loading_mg_cm2": [
          10.0
        ]
      },
      "legacy_aliases": [],
      "study_family": "graphite_baseline_and_binder_screening",
      "purpose_summary": "Testing of Cx with pure graphite anode for baseline understanding",
      "study_tags": [
        "graphite"
      ],
      "primary_active_material": "Graphite"
    },
    "source_kind": "workbook_parent",
    "source_created_at": "2025-09-11 00:00:00",
    "legacy_experiment_ids": []
  },
  {
    "batch_name": "T28",
    "parent_batch_name": null,
    "process_run_name": "T28 anode sheet process",
    "active_material_name": "Graphite",
    "formulation_json": [
      {
        "Component": "Graphite",
        "Dry Mass Fraction (%)": 91.0,
        "metadata": {
          "source_name": "Graphite"
        }
      },
      {
        "Component": "Cx (echo)",
        "Dry Mass Fraction (%)": 3.0,
        "metadata": {
          "source_name": "Cx (e)",
          "manufacturer_hint": "Hexegen"
        }
      },
      {
        "Component": "Silicon",
        "Dry Mass Fraction (%)": 2.0,
        "metadata": {
          "source_name": "Si"
        }
      },
      {
        "Component": "CMC",
        "Dry Mass Fraction (%)": 2.0,
        "metadata": {
          "source_name": "CMC"
        }
      },
      {
        "Component": "SBR",
        "Dry Mass Fraction (%)": 2.0,
        "metadata": {
          "source_name": "SBR"
        }
      }
    ],
    "notes": "Testing of conservative Silicon-Graphite Anode\nTesting of a conservative Silicon Graphite anode with Cx(e).\nLiTFSI + FEC el.",
    "metadata_json": {
      "source_workbook": "/Volumes/2TB SSD/Anode Formulations 2024-25.xlsx",
      "source_sheet": "T28",
      "safe_metrics": {
        "active_mass_density_g_cc": 2.1137,
        "slurry_density_g_ml": 1.2846,
        "disc_mass_mg": 15.0,
        "electrode_density_g_ml": 0.9986,
        "porosity": 0.5275,
        "pre_press_thickness_um": 95.0,
        "pressed_thickness_um": 85.0,
        "loading_mg_cm2": 10.0
      },
      "measurement_candidates": {
        "active_mass_density_g_cc": [
          2.1137
        ],
        "slurry_density_g_ml": [
          1.2846
        ],
        "disc_mass_mg": [
          15.0
        ],
        "electrode_density_g_ml": [
          0.9986
        ],
        "porosity": [
          0.5275
        ],
        "pre_press_thickness_um": [
          95.0
        ],
        "pressed_thickness_um": [
          85.0
        ],
        "loading_mg_cm2": [
          10.0
        ]
      },
      "legacy_aliases": [
        "T28"
      ],
      "study_family": "graphite_baseline_and_binder_screening",
      "purpose_summary": "Testing of conservative Silicon-Graphite Anode",
      "study_tags": [
        "graphite",
        "silicon",
        "silicon_graphite_blend"
      ],
      "calendared": null,
      "separator": "2+12+2 CCS",
      "substrate": "Copper",
      "primary_active_material": "Graphite"
    },
    "source_kind": "workbook_parent",
    "source_created_at": "2025-09-17 00:00:00",
    "legacy_experiment_ids": [
      45
    ]
  },
  {
    "batch_name": "T29",
    "parent_batch_name": null,
    "process_run_name": "T29 anode sheet process",
    "active_material_name": "Graphite",
    "formulation_json": [
      {
        "Component": "Graphite",
        "Dry Mass Fraction (%)": 92.0,
        "metadata": {
          "source_name": "Graphite"
        }
      },
      {
        "Component": "Cx (echo)",
        "Dry Mass Fraction (%)": 3.0,
        "metadata": {
          "source_name": "Cx (e)",
          "manufacturer_hint": "Hexegen"
        }
      },
      {
        "Component": "CMC",
        "Dry Mass Fraction (%)": 1.5,
        "metadata": {
          "source_name": "CMC"
        }
      },
      {
        "Component": "SBR",
        "Dry Mass Fraction (%)": 3.5,
        "metadata": {
          "source_name": "SBR"
        }
      }
    ],
    "notes": "Repeat of T27 but with increased binder to attempt and ameliorate potential delamination issues.",
    "metadata_json": {
      "source_workbook": "/Volumes/2TB SSD/Anode Formulations 2024-25.xlsx",
      "source_sheet": "T29",
      "safe_metrics": {
        "active_mass_density_g_cc": 2.0786,
        "slurry_density_g_ml": 1.3457,
        "disc_mass_mg": 19.67,
        "electrode_density_g_ml": 1.1131,
        "porosity": 0.4645,
        "pre_press_thickness_um": 125.0,
        "pressed_thickness_um": 100.0,
        "loading_mg_cm2": 10.0
      },
      "measurement_candidates": {
        "active_mass_density_g_cc": [
          2.0786
        ],
        "slurry_density_g_ml": [
          1.3457
        ],
        "disc_mass_mg": [
          19.67
        ],
        "electrode_density_g_ml": [
          1.1131
        ],
        "porosity": [
          0.4645
        ],
        "pre_press_thickness_um": [
          125.0
        ],
        "pressed_thickness_um": [
          100.0
        ],
        "loading_mg_cm2": [
          10.0
        ]
      },
      "legacy_aliases": [],
      "study_family": "graphite_baseline_and_binder_screening",
      "purpose_summary": "Repeat of T27 but with increased binder to attempt and ameliorate potential delamination issues.",
      "study_tags": [
        "binder_screen",
        "delamination"
      ],
      "hypothesis": "Binder and dispersion changes should improve adhesion and reduce delamination.",
      "primary_active_material": "Graphite"
    },
    "source_kind": "workbook_parent",
    "source_created_at": "2025-09-24 00:00:00",
    "legacy_experiment_ids": []
  },
  {
    "batch_name": "T3",
    "parent_batch_name": null,
    "process_run_name": "T3 anode sheet process",
    "active_material_name": "Silicon",
    "formulation_json": [
      {
        "Component": "Silicon",
        "Dry Mass Fraction (%)": 53.7,
        "metadata": {
          "source_name": "Si"
        }
      },
      {
        "Component": "Cx (beta)",
        "Dry Mass Fraction (%)": 23.9,
        "metadata": {
          "source_name": "Cx (beta)",
          "manufacturer_hint": "Hexegen"
        }
      },
      {
        "Component": "CMC",
        "Dry Mass Fraction (%)": 11.2,
        "metadata": {
          "source_name": "CMC"
        }
      },
      {
        "Component": "SBR",
        "Dry Mass Fraction (%)": 11.2,
        "metadata": {
          "source_name": "SBR"
        }
      }
    ],
    "notes": "Experiment for viscosity testing of large mixer.\nResults summarized in viscosity testing page.",
    "metadata_json": {
      "source_workbook": "/Volumes/2TB SSD/Anode Formulations 2024-25.xlsx",
      "source_sheet": "T3",
      "safe_metrics": {
        "slurry_density_g_ml": 1.0547
      },
      "measurement_candidates": {
        "slurry_density_g_ml": [
          1.0547
        ]
      },
      "legacy_aliases": [],
      "study_family": "process_development",
      "purpose_summary": "Experiment for viscosity testing of large mixer.",
      "study_tags": [
        "mixing_strategy",
        "silicon",
        "viscosity"
      ],
      "result_takeaway": "Results summarized in viscosity testing page.",
      "primary_active_material": "Silicon"
    },
    "source_kind": "workbook_parent",
    "source_created_at": "2024-10-17 00:00:00",
    "legacy_experiment_ids": []
  },
  {
    "batch_name": "T30",
    "parent_batch_name": null,
    "process_run_name": "T30 anode sheet process",
    "active_material_name": "Graphite",
    "formulation_json": [
      {
        "Component": "Graphite",
        "Dry Mass Fraction (%)": 79.0,
        "metadata": {
          "source_name": "Graphite"
        }
      },
      {
        "Component": "Cx (echo)",
        "Dry Mass Fraction (%)": 2.8,
        "metadata": {
          "source_name": "Cx (e)",
          "manufacturer_hint": "Hexegen"
        }
      },
      {
        "Component": "SiC",
        "Dry Mass Fraction (%)": 5.0,
        "metadata": {
          "source_name": "SiC",
          "product_hint": "SiC"
        }
      },
      {
        "Component": "MWCNTs",
        "Dry Mass Fraction (%)": 0.2,
        "metadata": {
          "source_name": "MWCNTs"
        }
      },
      {
        "Component": "CMC",
        "Dry Mass Fraction (%)": 1.5,
        "metadata": {
          "source_name": "CMC"
        }
      },
      {
        "Component": "Silicon",
        "Dry Mass Fraction (%)": 5.0,
        "metadata": {
          "source_name": "Si NPs"
        }
      },
      {
        "Component": "LiPAA",
        "Dry Mass Fraction (%)": 3.0,
        "metadata": {
          "source_name": "LiPAA"
        }
      },
      {
        "Component": "SBR",
        "Dry Mass Fraction (%)": 3.5,
        "metadata": {
          "source_name": "SBR"
        }
      }
    ],
    "notes": "Investigate SiC material without ball milling. Utilized SiC150 (alpha).\nInvestigate SiC material without ball milling. Utilized SiC150 (alpha). Uncalendared.\nuncal, LiTFSI",
    "metadata_json": {
      "source_workbook": "/Volumes/2TB SSD/Anode Formulations 2024-25.xlsx",
      "source_sheet": "T30",
      "safe_metrics": {
        "active_mass_density_g_cc": 1.994,
        "slurry_density_g_ml": 1.2348,
        "disc_mass_mg": 16.48,
        "electrode_density_g_ml": 1.6956,
        "porosity": 0.1496,
        "pre_press_thickness_um": 100.0,
        "pressed_thickness_um": 55.0,
        "loading_mg_cm2": 10.0
      },
      "measurement_candidates": {
        "active_mass_density_g_cc": [
          1.994
        ],
        "slurry_density_g_ml": [
          1.2348
        ],
        "disc_mass_mg": [
          16.48
        ],
        "electrode_density_g_ml": [
          1.6956
        ],
        "porosity": [
          0.1496
        ],
        "pre_press_thickness_um": [
          100.0
        ],
        "pressed_thickness_um": [
          55.0
        ],
        "loading_mg_cm2": [
          10.0
        ]
      },
      "legacy_aliases": [
        "T30"
      ],
      "study_family": "sic_active_material_screening",
      "purpose_summary": "Investigate SiC material without ball milling. Utilized SiC150 (alpha).",
      "study_tags": [
        "sic",
        "silicon",
        "silicon_graphite_blend"
      ],
      "calendared": false,
      "separator": "2+12+2 CCS",
      "substrate": "Copper",
      "primary_active_material": "Graphite"
    },
    "source_kind": "workbook_parent",
    "source_created_at": "2025-09-29 00:00:00",
    "legacy_experiment_ids": [
      48
    ]
  },
  {
    "batch_name": "T31",
    "parent_batch_name": null,
    "process_run_name": "T31 anode sheet process",
    "active_material_name": "Graphite",
    "formulation_json": [
      {
        "Component": "Graphite",
        "Dry Mass Fraction (%)": 79.0,
        "metadata": {
          "source_name": "Graphite"
        }
      },
      {
        "Component": "Cx (echo)",
        "Dry Mass Fraction (%)": 2.8,
        "metadata": {
          "source_name": "Cx (e)",
          "manufacturer_hint": "Hexegen"
        }
      },
      {
        "Component": "SiC",
        "Dry Mass Fraction (%)": 5.0,
        "metadata": {
          "source_name": "SiC",
          "product_hint": "SiC"
        }
      },
      {
        "Component": "MWCNTs",
        "Dry Mass Fraction (%)": 0.2,
        "metadata": {
          "source_name": "MWCNTs"
        }
      },
      {
        "Component": "CMC",
        "Dry Mass Fraction (%)": 1.5,
        "metadata": {
          "source_name": "CMC"
        }
      },
      {
        "Component": "Silicon",
        "Dry Mass Fraction (%)": 5.0,
        "metadata": {
          "source_name": "Si NPs"
        }
      },
      {
        "Component": "LiPAA",
        "Dry Mass Fraction (%)": 3.0,
        "metadata": {
          "source_name": "LiPAA"
        }
      },
      {
        "Component": "SBR",
        "Dry Mass Fraction (%)": 3.5,
        "metadata": {
          "source_name": "SBR"
        }
      }
    ],
    "notes": "Testing of SiC (using the beta formula) to compare against the alpha performance.\nTesting of SiC (beta) formulation to compare the performance against the SiC (alpha) (T30). Uncal.\nLiTFSI, uncal",
    "metadata_json": {
      "source_workbook": "/Volumes/2TB SSD/Anode Formulations 2024-25.xlsx",
      "source_sheet": "T31",
      "safe_metrics": {
        "active_mass_density_g_cc": 1.994,
        "slurry_density_g_ml": 1.2348,
        "disc_mass_mg": 12.53,
        "electrode_density_g_ml": 0.8441,
        "porosity": 0.5767,
        "pre_press_thickness_um": 84.0,
        "pressed_thickness_um": 84.0,
        "loading_mg_cm2": 10.0
      },
      "measurement_candidates": {
        "active_mass_density_g_cc": [
          1.994
        ],
        "slurry_density_g_ml": [
          1.2348
        ],
        "disc_mass_mg": [
          12.53
        ],
        "electrode_density_g_ml": [
          0.8441
        ],
        "porosity": [
          0.5767
        ],
        "pre_press_thickness_um": [
          84.0
        ],
        "pressed_thickness_um": [
          84.0
        ],
        "loading_mg_cm2": [
          10.0
        ]
      },
      "legacy_aliases": [
        "T31"
      ],
      "study_family": "sic_active_material_screening",
      "purpose_summary": "Testing of SiC (using the beta formula) to compare against the alpha performance.",
      "study_tags": [
        "sic",
        "silicon",
        "silicon_graphite_blend"
      ],
      "calendared": false,
      "separator": "2+12+2 CCS",
      "substrate": "Copper",
      "primary_active_material": "Graphite"
    },
    "source_kind": "workbook_parent",
    "source_created_at": "2025-10-16 00:00:00",
    "legacy_experiment_ids": [
      61
    ]
  },
  {
    "batch_name": "T32",
    "parent_batch_name": null,
    "process_run_name": "T32 anode sheet process",
    "active_material_name": "Graphite",
    "formulation_json": [
      {
        "Component": "Graphite",
        "Dry Mass Fraction (%)": 86.5,
        "metadata": {
          "source_name": "Graphite"
        }
      },
      {
        "Component": "Super P",
        "Dry Mass Fraction (%)": 2.0,
        "metadata": {
          "source_name": "Super P"
        }
      },
      {
        "Component": "SiC",
        "Dry Mass Fraction (%)": 5.0,
        "metadata": {
          "source_name": "SiC",
          "product_hint": "SiC"
        }
      },
      {
        "Component": "CMC",
        "Dry Mass Fraction (%)": 1.5,
        "metadata": {
          "source_name": "CMC"
        }
      },
      {
        "Component": "LiPAA",
        "Dry Mass Fraction (%)": 2.0,
        "metadata": {
          "source_name": "LiPAA"
        }
      },
      {
        "Component": "SBR",
        "Dry Mass Fraction (%)": 3.0,
        "metadata": {
          "source_name": "SBR"
        }
      }
    ],
    "notes": "Test SiC (beta) without addition of Si NPs in conservative Gr anode. Utilize super P as the conductive for baseline.\nVery asymetrically sloped left to right. Used the thinner side for testing, approx. 98um total.\nTest SiC (beta) without addition of Si NPs in a conservative Gr anode. Utilize Super P as the conductive for baseline.\nuncal, LiTFSI + 10% FEC",
    "metadata_json": {
      "source_workbook": "/Volumes/2TB SSD/Anode Formulations 2024-25.xlsx",
      "source_sheet": "T32",
      "safe_metrics": {
        "active_mass_density_g_cc": 2.0704,
        "slurry_density_g_ml": 1.2679,
        "disc_mass_mg": 13.76,
        "electrode_density_g_ml": 0.8848,
        "porosity": 0.5726,
        "pre_press_thickness_um": 88.0,
        "pressed_thickness_um": 88.0,
        "loading_mg_cm2": 10.0
      },
      "measurement_candidates": {
        "active_mass_density_g_cc": [
          2.0704
        ],
        "slurry_density_g_ml": [
          1.2679
        ],
        "disc_mass_mg": [
          13.76
        ],
        "electrode_density_g_ml": [
          0.8848
        ],
        "porosity": [
          0.5726
        ],
        "pre_press_thickness_um": [
          88.0
        ],
        "pressed_thickness_um": [
          88.0
        ],
        "loading_mg_cm2": [
          10.0
        ]
      },
      "legacy_aliases": [
        "T32"
      ],
      "study_family": "sic_active_material_screening",
      "purpose_summary": "Test SiC (beta) without addition of Si NPs in conservative Gr anode. Utilize super P as the conductive for baseline.",
      "study_tags": [
        "calendering",
        "sic",
        "super_p_comparison"
      ],
      "result_takeaway": "Very asymetrically sloped left to right. Used the thinner side for testing, approx. 98um total.",
      "calendared": false,
      "separator": "2+12+2 CCS",
      "substrate": "Copper",
      "primary_active_material": "Graphite"
    },
    "source_kind": "workbook_parent",
    "source_created_at": "2025-10-22 00:00:00",
    "legacy_experiment_ids": [
      68
    ]
  },
  {
    "batch_name": "T33",
    "parent_batch_name": null,
    "process_run_name": "T33 anode sheet process",
    "active_material_name": "Graphite",
    "formulation_json": [
      {
        "Component": "Graphite",
        "Dry Mass Fraction (%)": 94.0,
        "metadata": {
          "source_name": "Graphite"
        }
      },
      {
        "Component": "Super P",
        "Dry Mass Fraction (%)": 3.0,
        "metadata": {
          "source_name": "Super P"
        }
      },
      {
        "Component": "CMC",
        "Dry Mass Fraction (%)": 1.5,
        "metadata": {
          "source_name": "CMC"
        }
      },
      {
        "Component": "SBR",
        "Dry Mass Fraction (%)": 1.5,
        "metadata": {
          "source_name": "SBR"
        }
      }
    ],
    "notes": "Test new BTR graphite for comparison against MSE graphite.\nLoading very asymetric left to right. Calibration of doctors blade required. Uncal ldg: 12.3mg, thick side Cal 13.53.",
    "metadata_json": {
      "source_workbook": "/Volumes/2TB SSD/Anode Formulations 2024-25.xlsx",
      "source_sheet": "T33",
      "safe_metrics": {
        "active_mass_density_g_cc": 2.1326,
        "slurry_density_g_ml": 1.3385,
        "disc_mass_mg": 12.3,
        "electrode_density_g_ml": 0.87,
        "porosity": 0.592,
        "pre_press_thickness_um": 85.0,
        "pressed_thickness_um": 80.0,
        "loading_mg_cm2": 10.0
      },
      "measurement_candidates": {
        "active_mass_density_g_cc": [
          2.1326
        ],
        "slurry_density_g_ml": [
          1.3385
        ],
        "disc_mass_mg": [
          12.3
        ],
        "electrode_density_g_ml": [
          0.87
        ],
        "porosity": [
          0.592
        ],
        "pre_press_thickness_um": [
          85.0
        ],
        "pressed_thickness_um": [
          80.0
        ],
        "loading_mg_cm2": [
          10.0
        ]
      },
      "legacy_aliases": [],
      "study_family": "graphite_benchmarking_and_calendering",
      "purpose_summary": "Test new BTR graphite for comparison against MSE graphite.",
      "study_tags": [
        "btr_graphite",
        "calendering",
        "graphite",
        "uncalendered"
      ],
      "hypothesis": "Alternative graphite sourcing and calendaring may change loading uniformity and downstream performance.",
      "result_takeaway": "Loading very asymetric left to right. Calibration of doctors blade required. Uncal ldg: 12.3mg, thick side Cal 13.53.",
      "primary_active_material": "Graphite"
    },
    "source_kind": "workbook_parent",
    "source_created_at": "2025-11-11 00:00:00",
    "legacy_experiment_ids": []
  },
  {
    "batch_name": "T34",
    "parent_batch_name": null,
    "process_run_name": "T34 anode sheet process",
    "active_material_name": "Graphite",
    "formulation_json": [
      {
        "Component": "Graphite",
        "Dry Mass Fraction (%)": 95.0,
        "metadata": {
          "source_name": "Graphite"
        }
      },
      {
        "Component": "Hx-e",
        "Dry Mass Fraction (%)": 3.0,
        "metadata": {
          "source_name": "Hx-e (HCl AW)",
          "manufacturer_hint": "Hexegen",
          "post_processing": "acid_wash"
        }
      },
      {
        "Component": "CMC",
        "Dry Mass Fraction (%)": 1.5,
        "metadata": {
          "source_name": "CMC"
        }
      },
      {
        "Component": "SBR",
        "Dry Mass Fraction (%)": 1.5,
        "metadata": {
          "source_name": "SBR"
        }
      }
    ],
    "notes": "Retest new BTR graphite for comparison against MSE graphite.\nLoading very asymetric left to right. Calibration of doctors blade required. Uncal ldg: 12.3mg, thick side Cal 13.53.",
    "metadata_json": {
      "source_workbook": "/Volumes/2TB SSD/Anode Formulations 2024-25.xlsx",
      "source_sheet": "T34",
      "safe_metrics": {
        "active_mass_density_g_cc": 2.1333,
        "slurry_density_g_ml": 1.3574,
        "disc_mass_mg": 12.3,
        "electrode_density_g_ml": 0.87,
        "porosity": 0.5922,
        "pre_press_thickness_um": 85.0,
        "pressed_thickness_um": 80.0,
        "loading_mg_cm2": 10.0
      },
      "measurement_candidates": {
        "active_mass_density_g_cc": [
          2.1333
        ],
        "slurry_density_g_ml": [
          1.3574
        ],
        "disc_mass_mg": [
          12.3
        ],
        "electrode_density_g_ml": [
          0.87
        ],
        "porosity": [
          0.5922
        ],
        "pre_press_thickness_um": [
          85.0
        ],
        "pressed_thickness_um": [
          80.0
        ],
        "loading_mg_cm2": [
          10.0
        ]
      },
      "legacy_aliases": [],
      "study_family": "graphite_benchmarking_and_calendering",
      "purpose_summary": "Retest new BTR graphite for comparison against MSE graphite.",
      "study_tags": [
        "btr_graphite",
        "calendering",
        "graphite",
        "uncalendered"
      ],
      "hypothesis": "Alternative graphite sourcing and calendaring may change loading uniformity and downstream performance.",
      "result_takeaway": "Loading very asymetric left to right. Calibration of doctors blade required. Uncal ldg: 12.3mg, thick side Cal 13.53.",
      "primary_active_material": "Graphite"
    },
    "source_kind": "workbook_parent",
    "source_created_at": "2026-01-16 00:00:00",
    "legacy_experiment_ids": []
  },
  {
    "batch_name": "T35",
    "parent_batch_name": null,
    "process_run_name": "T35 anode sheet process",
    "active_material_name": "Silicon",
    "formulation_json": [
      {
        "Component": "Hx-e",
        "Dry Mass Fraction (%)": 23.9,
        "metadata": {
          "source_name": "Hx-e (HCl AW)",
          "manufacturer_hint": "Hexegen",
          "post_processing": "acid_wash"
        }
      },
      {
        "Component": "Silicon",
        "Dry Mass Fraction (%)": 53.7,
        "metadata": {
          "source_name": "Si NPs"
        }
      },
      {
        "Component": "LiPAA",
        "Dry Mass Fraction (%)": 22.4,
        "metadata": {
          "source_name": "LiPAA"
        }
      }
    ],
    "notes": "Testing of Jong's recipe with newly received AST-9005(26)\nLot's of cracking and agglomerates visualized under microscope.",
    "metadata_json": {
      "source_workbook": "/Volumes/2TB SSD/Anode Formulations 2024-25.xlsx",
      "source_sheet": "T35",
      "safe_metrics": {
        "active_mass_density_g_cc": 1.5084,
        "slurry_density_g_ml": 1.0754,
        "disc_mass_mg": 15.3,
        "electrode_density_g_ml": 1.0823,
        "porosity": 0.2825,
        "pre_press_thickness_um": 85.0,
        "pressed_thickness_um": 80.0,
        "loading_mg_cm2": 10.0
      },
      "measurement_candidates": {
        "active_mass_density_g_cc": [
          1.5084
        ],
        "slurry_density_g_ml": [
          1.0754
        ],
        "disc_mass_mg": [
          15.3
        ],
        "electrode_density_g_ml": [
          1.0823
        ],
        "porosity": [
          0.2825
        ],
        "pre_press_thickness_um": [
          85.0
        ],
        "pressed_thickness_um": [
          80.0
        ],
        "loading_mg_cm2": [
          10.0
        ]
      },
      "legacy_aliases": [],
      "study_family": "jong_recipe_and_binder_screening",
      "purpose_summary": "Testing of Jong's recipe with newly received AST-9005(26)",
      "study_tags": [
        "agglomeration_control",
        "cracking",
        "silicon"
      ],
      "hypothesis": "Binder grade and agglomeration-control steps should determine whether the recipe coats cleanly without cracking.",
      "result_takeaway": "Lot's of cracking and agglomerates visualized under microscope.",
      "primary_active_material": "Silicon"
    },
    "source_kind": "workbook_parent",
    "source_created_at": "2026-01-16 00:00:00",
    "legacy_experiment_ids": []
  },
  {
    "batch_name": "T36",
    "parent_batch_name": null,
    "process_run_name": "T36 anode sheet process",
    "active_material_name": "Silicon",
    "formulation_json": [
      {
        "Component": "Hx-e",
        "Dry Mass Fraction (%)": 23.9,
        "metadata": {
          "source_name": "Hx-e (HCl AW)",
          "manufacturer_hint": "Hexegen",
          "post_processing": "acid_wash"
        }
      },
      {
        "Component": "Silicon",
        "Dry Mass Fraction (%)": 53.7,
        "metadata": {
          "source_name": "Si NPs"
        }
      },
      {
        "Component": "LiPAA",
        "Dry Mass Fraction (%)": 22.4,
        "metadata": {
          "source_name": "LiPAA"
        }
      }
    ],
    "notes": "Testing of Jong's recipe with newly received AST-9005(30). Update mixing to match Brian's style.",
    "metadata_json": {
      "source_workbook": "/Volumes/2TB SSD/Anode Formulations 2024-25.xlsx",
      "source_sheet": "T36",
      "safe_metrics": {
        "active_mass_density_g_cc": 1.5084,
        "slurry_density_g_ml": 1.0754,
        "disc_mass_mg": 12.3,
        "electrode_density_g_ml": 0.87,
        "porosity": 0.4232,
        "pre_press_thickness_um": 85.0,
        "pressed_thickness_um": 80.0,
        "loading_mg_cm2": 10.0
      },
      "measurement_candidates": {
        "active_mass_density_g_cc": [
          1.5084
        ],
        "slurry_density_g_ml": [
          1.0754
        ],
        "disc_mass_mg": [
          12.3
        ],
        "electrode_density_g_ml": [
          0.87
        ],
        "porosity": [
          0.4232
        ],
        "pre_press_thickness_um": [
          85.0
        ],
        "pressed_thickness_um": [
          80.0
        ],
        "loading_mg_cm2": [
          10.0
        ]
      },
      "legacy_aliases": [],
      "study_family": "jong_recipe_and_binder_screening",
      "purpose_summary": "Testing of Jong's recipe with newly received AST-9005(30). Update mixing to match Brian's style.",
      "study_tags": [
        "mixing_strategy",
        "silicon"
      ],
      "hypothesis": "Binder grade and agglomeration-control steps should determine whether the recipe coats cleanly without cracking.",
      "primary_active_material": "Silicon"
    },
    "source_kind": "workbook_parent",
    "source_created_at": "2026-01-19 00:00:00",
    "legacy_experiment_ids": []
  },
  {
    "batch_name": "T37",
    "parent_batch_name": null,
    "process_run_name": "T37 anode sheet process",
    "active_material_name": "Silicon",
    "formulation_json": [
      {
        "Component": "Hx-e",
        "Dry Mass Fraction (%)": 24.0,
        "metadata": {
          "source_name": "Hx-echo (AW)",
          "manufacturer_hint": "Hexegen",
          "post_processing": "acid_wash"
        }
      },
      {
        "Component": "Silicon",
        "Dry Mass Fraction (%)": 53.0,
        "metadata": {
          "source_name": "Si NPs"
        }
      },
      {
        "Component": "LiPAA",
        "Dry Mass Fraction (%)": 20.0,
        "metadata": {
          "source_name": "LiPAA"
        }
      },
      {
        "Component": "SBR",
        "Dry Mass Fraction (%)": 3.0,
        "metadata": {
          "source_name": "SBR"
        }
      }
    ],
    "notes": "Testing of Jong's recipe with newly received AST-9005(26). Prepare a bigger batch and test methods such as filtering for agglomerate removal.\nBest electrode quality so far. Pre-dispersion in water, pre-sifting and Small Zr beads seemed to help.",
    "metadata_json": {
      "source_workbook": "/Volumes/2TB SSD/Anode Formulations 2024-25.xlsx",
      "source_sheet": "T37",
      "safe_metrics": {
        "active_mass_density_g_cc": 1.4847,
        "slurry_density_g_ml": 1.0697,
        "disc_mass_mg": 3.55,
        "electrode_density_g_ml": 0.8036,
        "porosity": 0.4588,
        "pre_press_thickness_um": 29.0,
        "pressed_thickness_um": 25.0,
        "loading_mg_cm2": 10.0
      },
      "measurement_candidates": {
        "active_mass_density_g_cc": [
          1.4847
        ],
        "slurry_density_g_ml": [
          1.0697
        ],
        "disc_mass_mg": [
          3.55
        ],
        "electrode_density_g_ml": [
          0.8036
        ],
        "porosity": [
          0.4588
        ],
        "pre_press_thickness_um": [
          29.0
        ],
        "pressed_thickness_um": [
          25.0
        ],
        "loading_mg_cm2": [
          10.0
        ]
      },
      "legacy_aliases": [],
      "study_family": "jong_recipe_and_binder_screening",
      "purpose_summary": "Testing of Jong's recipe with newly received AST-9005(26). Prepare a bigger batch and test methods such as filtering for agglomerate removal.",
      "study_tags": [
        "agglomeration_control",
        "silicon"
      ],
      "hypothesis": "Binder grade and agglomeration-control steps should determine whether the recipe coats cleanly without cracking.",
      "result_takeaway": "Best electrode quality so far. Pre-dispersion in water, pre-sifting and Small Zr beads seemed to help.",
      "primary_active_material": "Silicon"
    },
    "source_kind": "workbook_parent",
    "source_created_at": "2026-01-21 00:00:00",
    "legacy_experiment_ids": []
  },
  {
    "batch_name": "T38",
    "parent_batch_name": null,
    "process_run_name": "T38 anode sheet process",
    "active_material_name": "Silicon",
    "formulation_json": [
      {
        "Component": "Hx-e",
        "Dry Mass Fraction (%)": 23.0,
        "metadata": {
          "source_name": "Hx-echo (AW)",
          "manufacturer_hint": "Hexegen",
          "post_processing": "acid_wash"
        }
      },
      {
        "Component": "Silicon",
        "Dry Mass Fraction (%)": 53.0,
        "metadata": {
          "source_name": "Si NPs"
        }
      },
      {
        "Component": "LiPAA",
        "Dry Mass Fraction (%)": 21.0,
        "metadata": {
          "source_name": "LiPAA"
        }
      },
      {
        "Component": "SBR",
        "Dry Mass Fraction (%)": 3.0,
        "metadata": {
          "source_name": "SBR"
        }
      }
    ],
    "notes": "Testing of Jong's recipe with newly received AST-9005(30). Prepare a bigger batch and test methods such as 2mm Zr beads for agglomeration control.\nElectrode quality was more grainy than T37. Possibly the LiPAA, but mixing procedure was less strict. Will repeat with slower addition of dry materials to solvents.",
    "metadata_json": {
      "source_workbook": "/Volumes/2TB SSD/Anode Formulations 2024-25.xlsx",
      "source_sheet": "T38",
      "safe_metrics": {
        "active_mass_density_g_cc": 1.4811,
        "slurry_density_g_ml": 1.0617,
        "disc_mass_mg": 3.57,
        "electrode_density_g_ml": 0.6966,
        "porosity": 0.5296,
        "pre_press_thickness_um": 37.0,
        "pressed_thickness_um": 29.0,
        "loading_mg_cm2": 10.0
      },
      "measurement_candidates": {
        "active_mass_density_g_cc": [
          1.4811
        ],
        "slurry_density_g_ml": [
          1.0617
        ],
        "disc_mass_mg": [
          3.57
        ],
        "electrode_density_g_ml": [
          0.6966
        ],
        "porosity": [
          0.5296
        ],
        "pre_press_thickness_um": [
          37.0
        ],
        "pressed_thickness_um": [
          29.0
        ],
        "loading_mg_cm2": [
          10.0
        ]
      },
      "legacy_aliases": [],
      "study_family": "jong_recipe_and_binder_screening",
      "purpose_summary": "Testing of Jong's recipe with newly received AST-9005(30). Prepare a bigger batch and test methods such as 2mm Zr beads for agglomeration control.",
      "study_tags": [
        "agglomeration_control",
        "mixing_strategy",
        "silicon"
      ],
      "hypothesis": "Binder grade and agglomeration-control steps should determine whether the recipe coats cleanly without cracking.",
      "result_takeaway": "Electrode quality was more grainy than T37. Possibly the LiPAA, but mixing procedure was less strict. Will repeat with slower addition of dry materials to solvents.",
      "primary_active_material": "Silicon"
    },
    "source_kind": "workbook_parent",
    "source_created_at": "2026-01-27 00:00:00",
    "legacy_experiment_ids": []
  },
  {
    "batch_name": "T39",
    "parent_batch_name": null,
    "process_run_name": "T39 anode sheet process",
    "active_material_name": "Silicon",
    "formulation_json": [
      {
        "Component": "Silicon",
        "Dry Mass Fraction (%)": 53.0,
        "metadata": {
          "source_name": "Si"
        }
      },
      {
        "Component": "Hx-e",
        "Dry Mass Fraction (%)": 23.0,
        "metadata": {
          "source_name": "Hx-echo (AW)",
          "manufacturer_hint": "Hexegen",
          "post_processing": "acid_wash"
        }
      },
      {
        "Component": "AST-9005(30)",
        "Dry Mass Fraction (%)": 11.0,
